Repository: diecasting/industrial-manufacturing-resources

---
title: "Industrial Manufacturing Knowledge Base"
description: "Open industrial manufacturing knowledge base covering aluminum die casting, magnesium die casting, CNC machining, injection molding, tooling and automotive manufacturing."
keywords: ["industrial manufacturing", "die casting", "CNC machining", "injection molding", "tooling", "automotive manufacturing", "manufacturing engineering", "DFM", "metal casting", "supplier selection"]
repository: "diecasting/industrial-manufacturing-resources"
license: "CC BY 4.0"

topics: ["industrial-manufacturing", "die-casting", "cnc-machining", "injection-molding", "tooling", "automotive", "manufacturing-engineering", "dfm", "metal-casting", "supplier-selection"]
---

# Industrial Manufacturing Knowledge Base
An open, peer-reviewable knowledge base for **industrial manufacturing engineering**. It is
written for design engineers, manufacturing engineers, tooling engineers and sourcing
professionals who need defensible numbers, not marketing copy.

The library currently covers:

- **Aluminum die casting** and **magnesium die casting** (high-pressure, low-pressure, vacuum-assisted)
- **CNC machining** (milling, turning, 5-axis, DFM, tolerances and GD&T)
- **Tooling** (die casting dies, injection molds, tool steels, maintenance, tryout)
- **Automotive manufacturing** (lightweighting, IATF 16949, APQP/PPAP, EV enclosures, megacasting)
- **Materials** (Al, Mg and Zn die casting alloys, heat treatment, surface treatment)
- **Supplier selection** (audits, RFQ packages, tooling ownership, inspection and acceptance)

Every article follows the same structure: an SEO-optimised title, an introduction, a
technical explanation, an engineering-parameters table with real numeric ranges,
manufacturing considerations, common mistakes, related articles and references.

## Repository description

> Open industrial manufacturing knowledge base covering aluminum die casting, magnesium
> die casting, CNC machining, injection molding, tooling and automotive manufacturing.

**Keywords:** industrial manufacturing, die casting, CNC machining, injection molding,
tooling, automotive manufacturing, DFM, metal casting, supplier selection, manufacturing
engineering.

## How to use this repository

- Browse by topic folder (links below). Each folder has an `index.md` listing its articles.
- Each article is a standalone Markdown file with YAML front matter (`title`, `description`,
  `keywords`, `category`, `reading_time`, `last_updated`).
- Use the `## Related Articles` links at the bottom of each page to move between topics.
- Contributions are welcome — see [CONTRIBUTING.md](CONTRIBUTING.md).

## Article index

### Die casting — [die-casting/](die-casting/)

1. [Aluminum Die Casting Process: Complete Engineering Guide](die-casting/aluminum-die-casting-process-guide.md)
2. [Magnesium Die Casting: Alloys, Parameters and Design Rules](die-casting/magnesium-die-casting-guide.md)
3. [High Pressure Die Casting Parameters: HPDC Process Control](die-casting/high-pressure-die-casting-parameters.md)
4. [Low Pressure Die Casting: Process, Applications and Limits](die-casting/low-pressure-die-casting-guide.md)
5. [Vacuum Assisted Die Casting: Reducing Gas Porosity](die-casting/vacuum-assisted-die-casting.md)
6. [Die Casting Porosity: Causes, Detection and Prevention](die-casting/die-casting-porosity-prevention.md)
7. [Die Casting Gating and Runner Design Fundamentals](die-casting/gating-and-runner-design.md)
8. [Die Casting Shot Profile and Intensification Pressure](die-casting/shot-profile-and-intensification.md)
9. [Die Thermal Management: Cooling Lines and Die Temperature](die-casting/die-thermal-management.md)
10. [Die Casting DFM: Wall Thickness, Draft Angles and Ribs](die-casting/die-casting-dfm-guidelines.md)
11. [Die Casting Surface Defects: Troubleshooting Guide](die-casting/surface-defects-troubleshooting.md)
12. [Die Casting Trimming, Deburring and Secondary Operations](die-casting/trimming-and-secondary-operations.md)
13. [Die Casting vs Sand Casting vs Gravity Casting Compared](die-casting/die-casting-vs-sand-vs-gravity-casting.md)
14. [Die Casting Cost Drivers: How Casting Prices Are Built](die-casting/die-casting-cost-drivers.md)

### Materials — [materials/](materials/)

40. [Aluminum Die Casting Alloys: A380, ADC12, A356 Compared](materials/aluminum-die-casting-alloys.md)
41. [Magnesium Alloys AZ91D and AM60B: Properties and Use](materials/magnesium-alloys-az91d-am60b.md)
42. [Zinc Die Casting Alloys: Zamak 3, 5 and ZA Grades](materials/zinc-die-casting-alloys.md)
43. [Aluminum vs Magnesium vs Zinc for Die Cast Parts](materials/aluminum-vs-magnesium-vs-zinc.md)
44. [Heat Treatment of Aluminum Castings: T5, T6 and T7](materials/heat-treatment-of-castings.md)
45. [Surface Treatment for Castings: Anodizing, Coating, Plating](materials/surface-treatment-and-coatings.md)

File: cnc-machining/machining-aluminum-alloys/index.html
Machining Aluminum Alloys: Parameters and Tooling | Industrial Manufacturing Knowledge Base
⚙
Industrial Manufacturing Knowledge Base

Die Casting
CNC Machining
Tooling
Automotive
Materials
Supplier Selection
Reference
Glossary
Downloads
Request Quote
Home
Industrial Manufacturing Knowledge Base

Machining Aluminum Alloys: Parameters and Tooling
Machining Aluminum Alloys: Parameters and Tooling
9 min read
Updated August 6, 2026

Machining aluminum alloys: cutting parameters for 6061, 7075, 2024 and cast A380, tool geometry, built-up edge control, coolant strategy and chip evacuation.
Machining Aluminum Alloys: Parameters and Tooling
Introduction
Aluminium is often described as easy to machine, which is true in the narrow sense that cutting forces are low and removal rates are high. It is misleading in every other sense. The failure modes are different from steel, not absent: adhesion instead of abrasion, built-up edge instead of crater wear, chip evacuation instead of tool life as the binding constraint, and thermal growth of the workpiece instead of tool deflection as the accuracy limit.
The practical consequence is that aluminium rewards a different tooling philosophy. Where steel machining favours tough, coated, multi-flute cutters run conservatively, aluminium favours sharp, polished, low-flute-count tools run fast with generous chip room. Getting this wrong produces the familiar symptoms: a smeared surface instead of a bright one, chips welded into the flutes, and an endmill that snaps without warning because a packed gullet finally jammed.
This chapter covers the metallurgy that drives those behaviours, gives parameter bands for the wrought and cast alloys actually encountered in production, explains the tool geometry that suits each, and sets out coolant and chip management strategy. It also addresses the high-silicon cast alloys, which behave nothing like wrought aluminium and wear tooling through a completely different mechanism.
Technical Explanation
Why aluminium behaves the way it does
Aluminium has roughly four times the thermal conductivity of steel and melts around 600 °C, well below the temperatures a carbide edge tolerates. Heat therefore leaves the cut quickly, which is why extremely high cutting speeds are possible. The same properties make the metal soft and adhesive at the tool interface. Under pressure and modest temperature, aluminium cold-welds to the rake face, forming a built-up edge that changes the effective rake angle, degrades surface finish, and periodically breaks away carrying tool material with it.
Built-up edge is worst at low to moderate cutting speeds and with dull or thickly coated edges. It largely disappears above a few hundred metres per minute with a sharp, polished tool, because the chip slides fast enough not to weld. Increasing speed is therefore the standard cure, not reducing it.
Thermal expansion is the second characteristic. At roughly 23 µm per metre per °C, a 400 mm aluminium part warms 10 °C during roughing and grows about 0.09 mm. On precision work this exceeds the tolerance, which is why heavy roughing and finishing should be separated by a cooling interval or run with adequate flood coolant.
Alloy families and how they cut
Wrought 6061-T6 is the general-purpose choice: good strength, excellent corrosion resistance, predictable chip formation, though slightly gummier than 7075. 7075-T6 is stronger, breaks chips more cleanly and finishes better, but costs more. 2024 sits between them, favoured in aerospace for fatigue performance. The 1xxx and 5xxx families, particularly 1100 and 5052, are the difficult ones: soft and extremely ductile, they tear rather than shear, producing long stringy chips and smeared surfaces. Free-machining 2011 and 6262 contain additions that break chips deliberately.
Cast alloys are a separate problem. A380 and ADC12 contain 8-12 percent silicon, present as hard primary and eutectic particles harder than the carbide binder phase. These abrade the cutting edge continuously. Machinability is acceptable with carbide at moderate speed, but volume production moves to polycrystalline diamond, where tool life can be an order of magnitude longer.
Tool geometry and substrate
The aluminium endmill is a distinct product, not a general-purpose cutter used faster. Typical features: two or three flutes rather than four or more, giving a much larger chip gullet; helix angle 35-45 degrees to lift chips out and reduce entry shock; positive axial and radial rake in the range 12-20 degrees; a sharp, small-radius cutting edge; and mirror-polished flutes so chips slide without adhering.
Substrate and coating follow the same logic. Uncoated fine-grain carbide with polished flutes is the baseline. Thin coatings such as ZrN, TiB2 or amorphous diamond-like carbon reduce adhesion without dulling the edge; conventional TiAlN is a poor choice because the coating thickness rounds the edge and encourages built-up edge. For high-silicon castings in volume, PCD-tipped or CVD-diamond-coated tools are standard. For turning, high-positive uncoated inserts with polished chip breakers and honed edges of 5-10 µm are typical.
Coolant, lubrication and chip evacuation
Three approaches work. Flood coolant with a semi-synthetic emulsion at 6-10 percent concentration is the general default and handles heat and flushing. Through-spindle coolant at 2-7 MPa is essential in deep pockets and holes, where surface flood cannot reach the cutting zone. Minimum quantity lubrication delivers a fine oil mist at a few tens of millilitres per hour, providing the lubricity that prevents welding without the thermal shock and disposal cost of flood; it is common in high-speed aluminium work and leaves dry, recyclable chips.
What must never happen is chip recutting. A chip that falls back into the cut is a hard, work-hardened particle that gets pushed between the edge and the workpiece. In deep pockets, use high axial and low radial engagement so chips have somewhere to go, program upward ramping where possible, and add air blast to clear the pocket.
Setting up an aluminium job
Confirm the alloy and temper; cast, wrought and free-machining grades take different parameters.
Select a 2- or 3-flute polished high-helix tool for wrought alloys, or a PCD tool for high-silicon castings.
Set v_c from the alloy band and compute n; check whether the spindle can reach it.
Choose a_p up to 1.5-2 times diameter for dynamic milling, with a_e at 8-15 percent.
Apply the radial chip thinning correction to f_z.
Verify chip evacuation before increasing depth; watch for chips packing in the flutes.
Rough, pause or de-clamp, then finish, so thermal growth and stress release do not carry into the final dimensions.
Engineering Parameters
Alloy / condition	Hardness	v_c, carbide (m/min)	f_z, 10 mm endmill (mm/tooth)	Chip character	Tooling notes	
1100-O / 5052-H32	25-60 HB	250-600	0.05-0.12	Long, stringy, gummy	Sharpest edge, highest rake, MQL helps	
6061-T6	95-100 HB	300-1,000	0.08-0.20	Curled, breaks fairly well	Polished 3-flute, general workhorse	
6082-T6	95-105 HB	300-900	0.08-0.18	Similar to 6061	Common European structural grade	
2024-T351	120-125 HB	250-700	0.07-0.16	Short, well broken	Good finish, aerospace fatigue grade	
7075-T6	145-160 HB	300-800	0.08-0.18	Short chips, clean break	Best wrought finish, higher forces	
2011-T3 free machining	95 HB	300-900	0.08-0.20	Very short chips	Bar work, excellent for lathes	
A380 / ADC12 die cast	75-85 HB	200-500 carbide, 600-1,500 PCD	0.06-0.15	Short, abrasive dust	Si particles abrade carbide rapidly	
A356-T6 cast	70-90 HB	250-600	0.06-0.15	Moderate, some tearing	Lower Si than A380, kinder to tools	
MMC, SiC reinforced	varies	100-300 PCD only	0.05-0.10	Highly abrasive	Carbide is not economically viable	

These bands assume a rigid setup and adequate chip evacuation. Light finishing cuts on 6061 and 7075 with balanced tooling on a high-speed spindle regularly exceed 2,000-3,000 m/min, at which point the limit is spindle rpm and dynamic balance rather than the material. Long-reach tooling changes the picture entirely: at five diameters of overhang, halve both feed per tooth and radial engagement. Cast alloys shift with silicon content, and hypereutectic grades above about 16 percent silicon require diamond tooling for any meaningful tool life.
Manufacturing Considerations
Spindle speed is frequently the binding constraint. A 6 mm endmill at 700 m/min needs about 37,000 rpm, which most 12,000 rpm machining centres cannot supply, so real v_c is limited by the machine.
Balance matters above 15,000 rpm. Unbalanced holders cause vibration that shows in the finish and shortens spindle bearing life; G2.5 balance grade is the usual requirement.
Chip volume is enormous. A 15 kW aluminium roughing cut can generate several litres of swarf per minute; conveyor capacity and coolant filtration become real constraints.
Fine aluminium dust from dry machining is combustible. Dust collection on dry or MQL operations must be specified accordingly.
Anodising adds thickness. Typical sulphuric anodising builds 5-25 µm per surface and hard anodising up to 50 µm; machined dimensions must account for it on fits and threads.
Chip recycling value is real. Clean, dry, segregated aluminium chips carry a significantly higher scrap value than coolant-soaked mixed swarf.
Common Mistakes
Mistake: Using a 4-flute steel endmill in aluminium. — Why it fails: The small gullet packs with chips, which weld and then break the tool. — Fix: Use 2 or 3 flutes with polished flutes and 35-45 degree helix.
Mistake: Reducing spindle speed when the surface smears. — Why it fails: Smearing is built-up edge, which forms at low speed and disappears at high speed. — Fix: Increase v_c, sharpen or replace the edge, and add lubricity.
Mistake: Selecting a thick TiAlN coated cutter for finishing 6061. — Why it fails: Coating thickness rounds the edge, increasing rubbing and adhesion. — Fix: Use polished uncoated carbide or a thin DLC or ZrN coating.
Mistake: Running carbide at wrought-aluminium speeds in A380 castings. — Why it fails: Silicon particles abrade the edge; tool life collapses to minutes. — Fix: Drop v_c into the 200-500 m/min band or move to PCD.
Mistake: Deep slotting without through-tool coolant. — Why it fails: Chips cannot escape a slot deeper than about two diameters and are recut until the tool fails. — Fix: Use trochoidal paths with low radial engagement and through-spindle coolant.
Mistake: Finishing immediately after heavy roughing on a long part. — Why it fails: The workpiece is still thermally expanded, so it shrinks below size after cooling. — Fix: Allow the part to stabilise, or maintain flood coolant throughout and measure at a consistent temperature.
Mistake: Machining thin-walled 5052 with the same strategy as 6061. — Why it fails: The softer, more ductile alloy tears and deflects, producing a rough, wavy wall. — Fix: Increase rake, reduce radial engagement, and finish with a single light spring pass.
Mistake: Ignoring residual stress in thick plate. — Why it fails: Removing material from one side bows the part regardless of fixture quality. — Fix: Use stress-relieved T651 plate and remove stock symmetrically.
Related Articles
Speeds and Feeds: Cutting Parameter Calculation Guide
Machining Die Cast Components: Datums, Stock and Porosity
Aluminum Die Casting Alloys: A380, ADC12, A356 Compared
Heat Treatment of Aluminum Castings: T5, T6 and T7
Surface Treatment for Castings: Anodizing, Coating, Plating
References
ASM Handbook, Volume 2: Properties and Selection: Nonferrous Alloys and Special-Purpose Materials, ASM International — composition, temper and property data for wrought and cast aluminium. https://www.asminternational.org
ASM Handbook, Volume 16: Machining, ASM International — machinability ratings and recommended cutting conditions for aluminium alloy groups.
The Aluminum Association — Aluminum Standards and Data — the authoritative source for alloy designations and temper definitions. https://www.aluminum.org
ASTM B85 / B85M — Standard Specification for Aluminum-Alloy Die Castings — chemistry limits for A380 and related casting alloys. https://www.astm.org
ISO 513 — Classification and application of hard cutting materials — the N group designation covering non-ferrous cutting material selection.
Machinery’s Handbook, Industrial Press — speed and feed tables for aluminium alloys by temper and operation type.

← Back toIndustrial Manufacturing Knowledge BaseOpen industrial manufacturing knowledge base: aluminum & magnesium die casting, CNC machining, injection molding, tooling, materials, automotive manufacturing and supplier selection. 50+ engineering articles and reference tables.

Sections
Die Casting
CNC Machining
Tooling
Automotive
Materials
Supplier Selection
Reference
Glossary
Downloads

Project
GitHub Repository
Content License (CC BY 4.0)

© 2026 Industrial Manufacturing Knowledge Base. Content licensed under CC BY 4.0.
Content licensed under CC BY 4.0.
