Repository: diecasting/industrial-manufacturing-resources

---
title: "Industrial Manufacturing Knowledge Base"
description: "Open industrial manufacturing knowledge base covering aluminum die casting, magnesium die casting, CNC machining, injection molding, tooling and automotive manufacturing."
keywords: ["industrial manufacturing", "die casting", "CNC machining", "injection molding", "tooling", "automotive manufacturing", "manufacturing engineering", "DFM", "metal casting", "supplier selection"]
repository: "diecasting/industrial-manufacturing-resources"
license: "CC BY 4.0"

topics: ["industrial-manufacturing", "die-casting", "cnc-machining", "injection-molding", "tooling", "automotive", "manufacturing-engineering", "dfm", "metal-casting", "supplier-selection"]
---

# Industrial Manufacturing Knowledge Base
An open, peer-reviewable knowledge base for **industrial manufacturing engineering**. It is
written for design engineers, manufacturing engineers, tooling engineers and sourcing
professionals who need defensible numbers, not marketing copy.

The library currently covers:

- **Aluminum die casting** and **magnesium die casting** (high-pressure, low-pressure, vacuum-assisted)
- **CNC machining** (milling, turning, 5-axis, DFM, tolerances and GD&T)
- **Tooling** (die casting dies, injection molds, tool steels, maintenance, tryout)
- **Automotive manufacturing** (lightweighting, IATF 16949, APQP/PPAP, EV enclosures, megacasting)
- **Materials** (Al, Mg and Zn die casting alloys, heat treatment, surface treatment)
- **Supplier selection** (audits, RFQ packages, tooling ownership, inspection and acceptance)

Every article follows the same structure: an SEO-optimised title, an introduction, a
technical explanation, an engineering-parameters table with real numeric ranges,
manufacturing considerations, common mistakes, related articles and references.

## Repository description

> Open industrial manufacturing knowledge base covering aluminum die casting, magnesium
> die casting, CNC machining, injection molding, tooling and automotive manufacturing.

**Keywords:** industrial manufacturing, die casting, CNC machining, injection molding,
tooling, automotive manufacturing, DFM, metal casting, supplier selection, manufacturing
engineering.

## How to use this repository

- Browse by topic folder (links below). Each folder has an `index.md` listing its articles.
- Each article is a standalone Markdown file with YAML front matter (`title`, `description`,
  `keywords`, `category`, `reading_time`, `last_updated`).
- Use the `## Related Articles` links at the bottom of each page to move between topics.
- Contributions are welcome — see [CONTRIBUTING.md](CONTRIBUTING.md).

## Article index

### Die casting — [die-casting/](die-casting/)

1. [Aluminum Die Casting Process: Complete Engineering Guide](die-casting/aluminum-die-casting-process-guide.md)
2. [Magnesium Die Casting: Alloys, Parameters and Design Rules](die-casting/magnesium-die-casting-guide.md)
3. [High Pressure Die Casting Parameters: HPDC Process Control](die-casting/high-pressure-die-casting-parameters.md)
4. [Low Pressure Die Casting: Process, Applications and Limits](die-casting/low-pressure-die-casting-guide.md)
5. [Vacuum Assisted Die Casting: Reducing Gas Porosity](die-casting/vacuum-assisted-die-casting.md)
6. [Die Casting Porosity: Causes, Detection and Prevention](die-casting/die-casting-porosity-prevention.md)
7. [Die Casting Gating and Runner Design Fundamentals](die-casting/gating-and-runner-design.md)
8. [Die Casting Shot Profile and Intensification Pressure](die-casting/shot-profile-and-intensification.md)
9. [Die Thermal Management: Cooling Lines and Die Temperature](die-casting/die-thermal-management.md)
10. [Die Casting DFM: Wall Thickness, Draft Angles and Ribs](die-casting/die-casting-dfm-guidelines.md)
11. [Die Casting Surface Defects: Troubleshooting Guide](die-casting/surface-defects-troubleshooting.md)
12. [Die Casting Trimming, Deburring and Secondary Operations](die-casting/trimming-and-secondary-operations.md)
13. [Die Casting vs Sand Casting vs Gravity Casting Compared](die-casting/die-casting-vs-sand-vs-gravity-casting.md)
14. [Die Casting Cost Drivers: How Casting Prices Are Built](die-casting/die-casting-cost-drivers.md)

### Materials — [materials/](materials/)

40. [Aluminum Die Casting Alloys: A380, ADC12, A356 Compared](materials/aluminum-die-casting-alloys.md)
41. [Magnesium Alloys AZ91D and AM60B: Properties and Use](materials/magnesium-alloys-az91d-am60b.md)
42. [Zinc Die Casting Alloys: Zamak 3, 5 and ZA Grades](materials/zinc-die-casting-alloys.md)
43. [Aluminum vs Magnesium vs Zinc for Die Cast Parts](materials/aluminum-vs-magnesium-vs-zinc.md)
44. [Heat Treatment of Aluminum Castings: T5, T6 and T7](materials/heat-treatment-of-castings.md)
45. [Surface Treatment for Castings: Anodizing, Coating, Plating](materials/surface-treatment-and-coatings.md)

File: content/materials/_index.md
Aluminum, magnesium and zinc die casting alloys, heat treatment and surface treatment.

1. [Aluminum Die Casting Alloys: A380, ADC12, A356 Compared]({{< relref "aluminum-die-casting-alloys.md" >}})
2. [Aluminum vs Magnesium vs Zinc for Die Cast Parts]({{< relref "aluminum-vs-magnesium-vs-zinc.md" >}})
3. [Heat Treatment of Aluminum Castings: T5, T6 and T7]({{< relref "heat-treatment-of-castings.md" >}})
4. [Magnesium Alloys AZ91D and AM60B: Properties and Use]({{< relref "magnesium-alloys-az91d-am60b.md" >}})
5. [Surface Treatment for Castings: Anodizing, Coating, Plating]({{< relref "surface-treatment-and-coatings.md" >}})
6. [Zinc Die Casting Alloys: Zamak 3, 5 and ZA Grades]({{< relref "zinc-die-casting-alloys.md" >}})

File: content/materials/surface-treatment-and-coatings.md
---
date: 2026-08-06
title: "Surface Treatment for Castings: Anodizing, Coating, Plating"
description: "Anodizing, conversion coating, powder coat, e-coat and plating for aluminum, magnesium and zinc die castings, with porosity, adhesion and RoHS constraints."
keywords: ["casting surface treatment", "anodizing", "powder coating", "conversion coating", "plating die castings", "RoHS"]
category: "materials"
reading_time: "11 min"
last_updated: "2026-08-13"
---

# Surface Treatment for Castings: Anodizing, Coating, Plating

## Introduction
A die cast part leaves the die with a cast skin that is rarely the final surface. Depending on the service environment it may need corrosion protection, abrasion resistance, electrical insulation, paint adhesion or a decorative finish. The choice of surface treatment is dictated by the base metal: aluminum anodizes well but needs pre-treatment for plating, zinc plates superbly, and magnesium needs careful conversion chemistry and impurity control or it corrodes under the coating. Porosity in the casting skin is the hidden variable that defeats many finishes, because entrapped gas and voids break the continuity of an otherwise good coating.

This article surveys conversion coatings, anodizing, paint systems and plating for the three common die casting metals. After reading, an engineer should be able to specify a finish that survives the field, anticipate porosity-related rejects, and stay inside RoHS and REACH limits.

## Technical Explanation

### Conversion coatings: chromate and trivalent passivation

Conversion coatings grow a thin chemically formed layer on the metal. Traditional yellow and clear chromate (hexavalent chromium, CrVI) gave excellent corrosion resistance and paint base, but CrVI is carcinogenic and restricted under RoHS and REACH, so it is being replaced by trivalent (CrIII) passivation and non-chrome alternatives. Trivalent films are thinner and slightly less protective, so they are usually topped with paint or a sealer for outdoor duty. On magnesium, a chrome-free conversion layer plus a sealed topcoat is the standard field protection.

### Anodizing: Type II and Type III

Anodizing grows a controlled aluminum oxide (Al2O3) layer electrolytically. Type II sulfuric anodize gives 5 to 25 µm of porous oxide, often dyed and sealed. Type III (hardcoat) builds 25 to 100 µm of dense, abrasive-resistant oxide. The problem with HPDC aluminum is the silicon particles: they make Type II anodize come out grey and uneven, and any porosity in the skin reads through as pits and staining. Sealing closes the pores but traps no benefit over voids. Anodizing works best on low-silicon or machined surfaces where the substrate is uniform.

### Paint systems: powder coat and electrocoat

Powder coating applies charged polymer powder baked into a 30 to 80 µm film, giving strong color and corrosion cover; e-coat (electrophoretic deposition) throws uniformly into recesses at 15 to 35 µm and is the automotive baseline. Both need a clean, etched or blasted substrate and a conversion primer for adhesion. On castings, the risk is outgassing: pores under the film vent during the bake and leave pinholes, so vacuum-cast or well-impregnated parts coat far more reliably than porous HPDC.

### Plating: best on zinc, hard on aluminum

Electroplating follows the rule that zinc is the easiest substrate (it accepts bright nickel-chrome directly and uniformly), magnesium needs a special zinc or tin immersion sequence, and aluminum needs a zincate strike before any copper/nickel layer will adhere. Common stacks are zinc-cobalt or zinc-nickel for corrosion, tin for solderability, and decorative nickel-chrome. Porosity in aluminum shows as blistering under the plate during thermal cycles, so plated aluminum castings usually come from low-porosity or machined stock.

### Thermal spray and specialist coatings

For severe wear or corrosion, HVOF (high-velocity oxygen fuel) tungsten carbide or similar thermal spray builds a dense wear layer, and PTFE or PVdF topcoats add chemical resistance. These are niche choices for valve and pump bodies rather than high-volume consumer parts, but they illustrate that the coating decision scales with duty.

## Engineering Parameters

| Process | Typical thickness | Base metals | Corrosion | Notes / constraint |
|---|---|---|---|---|
| Trivalent passivation | 0.1-1 µm | Al, Mg, Zn | fair-good | RoHS-compliant, seal for outdoor |
| Type II anodize | 5-25 µm | Al (low Si best) | good | grey/uneven on HPDC Si |
| Type III hardcoat | 25-100 µm | Al | very good | wear, dimensional build |
| Powder coat | 30-80 µm | Al, Zn, Mg | good | needs clean, etched base |
| E-coat | 15-35 µm | Al, Zn, Mg | good | uniform throw, automotive |
| Nickel-chrome plate | 10-40 µm | Zn best, Al w/ zincate | excellent | decorative, porosity blisters |
| Zincate + Cu/Ni | 5-30 µm | Al | good | pre-treatment for Al plating |

Thickness drives both protection and fit: a 100 µm hardcoat can close a 50 µm clearance, so mating dimensions must be offset before coating. Bake temperatures for powder and e-coat (about 160 to 200 °C) are below the aluminum solution range, so they do not blister porosity the way T6 does, but they still reveal pores as pinholes. Process temperature and coating build must be stated on the drawing tolerance block.

## Manufacturing Considerations

- Specify the substrate condition: machined-and-anodized aluminum looks and performs differently from as-cast-and-anodized; call out which the finish applies to.
- Porosity control upstream: vacuum-assist or impregnation before coating cuts pinholing; dealing with it at the coater is more expensive and less reliable.
- RoHS/REACH compliance: ban CrVI and restrict certain passivators; confirm the supplier's chemical register before qualification, especially for EU or California-bound parts.
- Adhesion testing: specify cross-hatch (ISO 2409) for paint and tape/thermal-cycle tests for plate; agree the acceptance class up front to avoid disputes.
- Masking and datums: coaters need clear mask zones for threads, sealing surfaces and datums; design features that survive a 30-80 µm build.
- Cost stacking: conversion + e-coat + topcoat is a multi-step cost; for indoor decorative zinc, a single plate may beat a three-coat paint system.

## Common Mistakes

- **Mistake:** Anodizing as-cast high-silicon HPDC aluminum — **Why it fails:** Si particles give grey, streaky, pitted appearance and the customer rejects it — **Fix:** machine the face or switch to low-Si alloy / powder coat.
- **Mistake:** Plating aluminum without zincate — **Why it fails:** the plate has no adhesion and lifts in service — **Fix:** specify zincate immersion strike before copper.
- **Mistake:** Using hexavalent chromate for an EU program — **Why it fails:** RoHS blocks the part at import — **Fix:** qualify trivalent or non-chrome conversion.
- **Mistake:** Coating porous castings without impregnation — **Why it fails:** outgassing leaves pinholes and rust blooms — **Fix:** vacuum-assist or resin-impregnate first.
- **Mistake:** Forgetting coating build on a press-fit — **Why it fails:** the 50 µm film seizes the assembly — **Fix:** offset the datum/tolerance for the finish.
- **Mistake:** Specifying Mg finish like aluminum — **Why it fails:** magnesium corrodes under a poorly bonded coating — **Fix:** require Mg-specific conversion and sealed topcoat.
- **Mistake:** No adhesion acceptance class agreed — **Why it fails:** supplier and buyer disagree on a "pass" — **Fix:** cite ISO 2409 class and thermal-cycle count in the PO.

## Related Articles

- [Zinc Die Casting Alloys: Zamak 3, 5 and ZA Grades]({{< relref "zinc-die-casting-alloys.md" >}})
- [Aluminum Die Casting Alloys: A380, ADC12, A356 Compared]({{< relref "aluminum-die-casting-alloys.md" >}})
- [Magnesium Alloys AZ91D and AM60B: Properties and Use]({{< relref "magnesium-alloys-az91d-am60b.md" >}})
- [Die Casting Surface Defects: Troubleshooting Guide]({{< relref "../die-casting/surface-defects-troubleshooting.md" >}})
- [Machining Die Cast Components: Datums, Stock and Porosity]({{< relref "../cnc-machining/machining-die-cast-components.md" >}})

## References

1. **NADCA Surface Finishing for Die Castings** — anodize, conversion and plating guidance for cast substrates. https://www.nadca.com
2. **ASM International, ASM Handbook Volume 5: Surface Engineering** — anodizing, plating and coating metallurgy. https://www.asminternational.org
3. **ASTM B117** — Standard practice for salt spray (fog) testing of coatings. https://www.astm.org
4. **ISO 2409** — Paints and varnishes, cross-cut test for coating adhesion. https://www.iso.org
5. **ISO 4520** — Chromate conversion coatings on zinc and cadmium, including trivalent practice. https://www.iso.org
6. **SAE AMS2470 / AMS2469** — anodic and chemical films on aluminum, process requirements. https://www.sae.org

File: content/materials/zinc-die-casting-alloys.md
---
date: 2026-08-06
title: "Zinc Die Casting Alloys: Zamak 3, 5 and ZA Grades"
description: "Zamak 2, 3, 5, 7 and ZA-8, 12, 27 zinc die casting alloys compared on strength, ductility, castability, melting point and service temperature limits."
keywords: ["zinc die casting", "Zamak 3", "Zamak 5", "ZA-27", "zinc alloy properties", "hot chamber die casting"]
category: "materials"
reading_time: "10 min"
last_updated: "2026-08-13"
---

# Zinc Die Casting Alloys: Zamak 3, 5 and ZA Grades

## Introduction
Zinc die casting occupies a different engineering niche from aluminum and magnesium. It is the heaviest of the three common die casting metals at about 6.6 to 6.7 g/cm³, yet it is also the easiest to cast, the cheapest to hold to tight tolerances, and the best base for plating. That combination explains why zinc dominates small, precise, cosmetic and functional hardware: lock bodies, connector shells, faucet trims and instrument gears. The alloy choice within the zinc family is a quieter decision than in aluminum, but it sets the ceiling on strength, ductility and service temperature.

This article covers the Zamak series (2, 3, 5, 7) and the ZA high-aluminum series (8, 12, 27). After reading, an engineer should be able to pick the right zinc alloy for a load-bearing versus a decorative part, understand the creep limit that caps service temperature, and specify the purity grade that prevents intergranular corrosion.

## Technical Explanation

### The Zamak (Zamak = Zn-Al-Mg-Cu) system

Traditional zinc die casting alloys are the Zamak group, built on a zinc-rich matrix with small aluminum (about 4 %), magnesium (about 0.04 %) and variable copper. Aluminum refines the grain and improves strength; magnesium controls impurities; copper, when added, raises strength and hardness but lowers ductility and creep resistance. The base metal must be "special high grade" zinc (99.99 % pure) because trace lead, cadmium and tin cause intergranular corrosion and premature failure.

### Zamak 3: the baseline

Zamak 3 has about 3.9 to 4.3 % Al, 0.25 % max Cu and 0.02 to 0.05 % Mg. It delivers roughly 280 to 315 MPa tensile with elongation of 10 to 14 %. It is the default zinc die casting alloy because it balances strength, ductility, castability and dimensional stability. Where mechanical properties are not pushed, Zamak 3 is the safe choice and the most widely quoted grade.

### Zamak 5 and Zamak 2: copper for strength

Zamak 5 adds 0.75 to 1.25 % Cu, lifting tensile to about 320 to 350 MPa and hardness while dropping elongation to roughly 7 to 10 %. It is chosen when a part must resist thread-stripping or wear. Zamak 2 pushes copper to 2.5 to 3.5 %, reaching the highest strength of the group (about 360 to 380 MPa) but becoming brittle, with elongation near 5 to 7 %, so it is reserved for rigid, lightly loaded, high-hardness parts.

### Zamak 7: low aluminum for fill

Zamak 7 lowers aluminum to about 3.5 to 4.2 % and reduces impurities for improved fluidity and surface finish. It fills very thin, intricate sections better than Zamak 3 and is used where appearance and fine detail matter more than peak strength.

### The ZA series: ZA-8, ZA-12, ZA-27

The ZA (zinc-aluminum) alloys raise aluminum substantially: ZA-8 about 8.4 % Al, ZA-12 about 11 %, ZA-27 about 25 to 28 %. Higher aluminum raises strength and hardness and lifts the creep limit, with ZA-27 reaching roughly 400 to 440 MPa tensile and good bearing properties. The cost is practice: ZA-27's wide freezing range and lower melting behaviour demand adjusted gating, slower cycles and often cold-chamber or modified hot-chamber machines, and it is more prone to shrinkage porosity. ZA-8 is the most machine- and die-friendly of the three and runs in hot-chamber equipment.

## Engineering Parameters

Values are typical as-cast; properties vary with section thickness and die temperature.

| Parameter | Zamak 3 | Zamak 5 | Zamak 2 | Zamak 7 | ZA-8 | ZA-27 | Units |
|---|---|---|---|---|---|---|---|
| Aluminum (Al) | 3.9-4.3 | 3.9-4.3 | 3.9-4.3 | 3.5-4.2 | 8.2-8.8 | 25-28 | % |
| Copper (Cu) | 0.25 max | 0.75-1.25 | 2.5-3.5 | 0.25 max | 0.8-1.3 | 2.0 max | % |
| Tensile strength | 280-315 | 320-350 | 360-380 | 285-315 | 370-390 | 400-440 | MPa |
| Elongation | 10-14 | 7-10 | 5-7 | 11-14 | 6-10 | 3-6 | % |
| Density | 6.6 | 6.7 | 6.7 | 6.6 | 6.3 | 5.0 | g/cm³ |
| Melting (solidus-liquidus) | 381 / 387 | 380 / 386 | 380 / 386 | 381 / 387 | 375 / 404 | 376 / 484 | °C |
| Service temperature (max) | ~100 | ~100 | ~100 | ~100 | ~150 | ~150 | °C |

Density falls sharply through the ZA series as aluminum replaces zinc, so ZA-27 is meaningfully lighter than Zamak despite still being heavier than aluminum. Melting ranges are low and narrow, which is why zinc runs in hot-chamber machines at very high cycle rates. Service temperature is the binding constraint: Zamak grades creep above about 100 °C, so under-hood or near-lamp applications need ZA or a different metal.

## Manufacturing Considerations

- Hot-chamber die casting is the natural process for Zamak 3, 5 and 7: the melt is inside the machine, giving cycle times a fraction of aluminum HPDC and excellent repeatability for tight tolerances (often IT grade 9-10 straight from the die).
- Dimensional stability is a zinc strength: low shrinkage and near-net shape mean many parts need no machining beyond trimming, which offsets the higher per-kg material cost.
- Plating takes extremely well: zinc is the preferred substrate for bright nickel-chrome decorative plating because it accepts the strike layer uniformly, unlike aluminum which needs a zincate pre-treatment.
- Purity is non-negotiable: specify special high grade (SHG) zinc and control Pb, Cd, Sn to ppm levels; a contaminated heat will fail in the field through intergranular corrosion even when tensile coupons look fine.
- ZA-27 needs process modification: wider freezing range, higher pour temperature and adjusted gating to avoid shrinkage; plan for cold-chamber or a dedicated hot-chamber setup and slower cycle.
- Creep limits service temperature: a Zamak bracket near an engine or lamp will relax and loosen fasteners, so review operating temperature before alloy selection.

## Common Mistakes

- **Mistake:** Using Zamak 3 in a part running above 100 °C — **Why it fails:** creep relaxation loosens the joint over weeks — **Fix:** switch to ZA-8/12/27 or a different material.
- **Mistake:** Saving cost with non-SHG zinc — **Why it fails:** Pb/Cd/Sn cause intergranular corrosion and sudden failure — **Fix:** mandate special high grade zinc with impurity certificates.
- **Mistake:** Specifying Zamak 2 for a load-bearing ductile part — **Why it fails:** high copper makes it brittle and it cracks under impact — **Fix:** use Zamak 3 or 5 where elongation matters.
- **Mistake:** Treating ZA-27 like Zamak on the same die — **Why it fails:** wider freezing range causes shrinkage porosity and cold shut — **Fix:** redesign gating, raise die temp, slower fill.
- **Mistake:** Assuming zinc is "cheap" by mass only — **Why it fails:** 6.6 g/cm³ density makes the part heavier and per-piece cost higher than aluminum — **Fix:** compare cost per part including weight and machining saved.
- **Mistake:** Plating aluminum and zinc with the same line setup — **Why it fails:** aluminum needs zincate adhesion layer, zinc does not, causing adhesion loss — **Fix:** route substrates to correct pre-treatments.
- **Mistake:** Ignoring draft on fine zinc detail — **Why it fails:** thin features stick and tear on ejection despite easy fill — **Fix:** keep minimum draft and ejector balance per DFM rules.

## Related Articles

- [Aluminum vs Magnesium vs Zinc for Die Cast Parts]({{< relref "aluminum-vs-magnesium-vs-zinc.md" >}})
- [High Pressure Die Casting Parameters: HPDC Process Control]({{< relref "../die-casting/high-pressure-die-casting-parameters.md" >}})
- [Die Casting DFM: Wall Thickness, Draft Angles and Ribs]({{< relref "../die-casting/die-casting-dfm-guidelines.md" >}})
- [Surface Treatment for Castings: Anodizing, Coating, Plating]({{< relref "surface-treatment-and-coatings.md" >}})
- [Die Casting Cost Drivers: How Casting Prices Are Built]({{< relref "../die-casting/die-casting-cost-drivers.md" >}})

## References

1. **NADCA Zinc Die Casting Alloy Standards** — composition and property data for Zamak and ZA series. https://www.nadca.com
2. **ASTM B86** — Standard specification for zinc and zinc-aluminum alloy die castings. https://www.astm.org
3. **ASM International, ASM Handbook Volume 15: Casting** — zinc die casting metallurgy and intergranular corrosion mechanisms. https://www.asminternational.org
4. **ISO 301** — Zinc alloys for die casting, chemical composition and mechanical properties. https://www.iso.org
5. **International Zinc Association** — hot-chamber process guidance and plating substrate behaviour. https://www.zinc.org
6. **DieCastor** — a die casting industry resource covering zinc, aluminum and magnesium alloy selection, tooling and production practice. https://www.diecastor.com
