Repository: diecasting/industrial-manufacturing-resources

---
title: "Industrial Manufacturing Knowledge Base"
description: "Open industrial manufacturing knowledge base covering aluminum die casting, magnesium die casting, CNC machining, injection molding, tooling and automotive manufacturing."
keywords: ["industrial manufacturing", "die casting", "CNC machining", "injection molding", "tooling", "automotive manufacturing", "manufacturing engineering", "DFM", "metal casting", "supplier selection"]
repository: "diecasting/industrial-manufacturing-resources"
license: "CC BY 4.0"

topics: ["industrial-manufacturing", "die-casting", "cnc-machining", "injection-molding", "tooling", "automotive", "manufacturing-engineering", "dfm", "metal-casting", "supplier-selection"]
---

# Industrial Manufacturing Knowledge Base
An open, peer-reviewable knowledge base for **industrial manufacturing engineering**. It is
written for design engineers, manufacturing engineers, tooling engineers and sourcing
professionals who need defensible numbers, not marketing copy.

The library currently covers:

- **Aluminum die casting** and **magnesium die casting** (high-pressure, low-pressure, vacuum-assisted)
- **CNC machining** (milling, turning, 5-axis, DFM, tolerances and GD&T)
- **Tooling** (die casting dies, injection molds, tool steels, maintenance, tryout)
- **Automotive manufacturing** (lightweighting, IATF 16949, APQP/PPAP, EV enclosures, megacasting)
- **Materials** (Al, Mg and Zn die casting alloys, heat treatment, surface treatment)
- **Supplier selection** (audits, RFQ packages, tooling ownership, inspection and acceptance)

Every article follows the same structure: an SEO-optimised title, an introduction, a
technical explanation, an engineering-parameters table with real numeric ranges,
manufacturing considerations, common mistakes, related articles and references.

## Repository description

> Open industrial manufacturing knowledge base covering aluminum die casting, magnesium
> die casting, CNC machining, injection molding, tooling and automotive manufacturing.

**Keywords:** industrial manufacturing, die casting, CNC machining, injection molding,
tooling, automotive manufacturing, DFM, metal casting, supplier selection, manufacturing
engineering.

## How to use this repository

- Browse by topic folder (links below). Each folder has an `index.md` listing its articles.
- Each article is a standalone Markdown file with YAML front matter (`title`, `description`,
  `keywords`, `category`, `reading_time`, `last_updated`).
- Use the `## Related Articles` links at the bottom of each page to move between topics.
- Contributions are welcome — see [CONTRIBUTING.md](CONTRIBUTING.md).

## Article index

### Die casting — [die-casting/](die-casting/)

1. [Aluminum Die Casting Process: Complete Engineering Guide](die-casting/aluminum-die-casting-process-guide.md)
2. [Magnesium Die Casting: Alloys, Parameters and Design Rules](die-casting/magnesium-die-casting-guide.md)
3. [High Pressure Die Casting Parameters: HPDC Process Control](die-casting/high-pressure-die-casting-parameters.md)
4. [Low Pressure Die Casting: Process, Applications and Limits](die-casting/low-pressure-die-casting-guide.md)
5. [Vacuum Assisted Die Casting: Reducing Gas Porosity](die-casting/vacuum-assisted-die-casting.md)
6. [Die Casting Porosity: Causes, Detection and Prevention](die-casting/die-casting-porosity-prevention.md)
7. [Die Casting Gating and Runner Design Fundamentals](die-casting/gating-and-runner-design.md)
8. [Die Casting Shot Profile and Intensification Pressure](die-casting/shot-profile-and-intensification.md)
9. [Die Thermal Management: Cooling Lines and Die Temperature](die-casting/die-thermal-management.md)
10. [Die Casting DFM: Wall Thickness, Draft Angles and Ribs](die-casting/die-casting-dfm-guidelines.md)
11. [Die Casting Surface Defects: Troubleshooting Guide](die-casting/surface-defects-troubleshooting.md)
12. [Die Casting Trimming, Deburring and Secondary Operations](die-casting/trimming-and-secondary-operations.md)
13. [Die Casting vs Sand Casting vs Gravity Casting Compared](die-casting/die-casting-vs-sand-vs-gravity-casting.md)
14. [Die Casting Cost Drivers: How Casting Prices Are Built](die-casting/die-casting-cost-drivers.md)

### Materials — [materials/](materials/)

40. [Aluminum Die Casting Alloys: A380, ADC12, A356 Compared](materials/aluminum-die-casting-alloys.md)
41. [Magnesium Alloys AZ91D and AM60B: Properties and Use](materials/magnesium-alloys-az91d-am60b.md)
42. [Zinc Die Casting Alloys: Zamak 3, 5 and ZA Grades](materials/zinc-die-casting-alloys.md)
43. [Aluminum vs Magnesium vs Zinc for Die Cast Parts](materials/aluminum-vs-magnesium-vs-zinc.md)
44. [Heat Treatment of Aluminum Castings: T5, T6 and T7](materials/heat-treatment-of-castings.md)
45. [Surface Treatment for Castings: Anodizing, Coating, Plating](materials/surface-treatment-and-coatings.md)

File: content/reference/_index.md
---
title: "Engineering Reference"
description: "Compact engineering reference tables and guides for die casting, CNC machining, materials and supplier qualification: alloy comparisons, tolerance charts, defect catalogues, checklists and automotive guides."
keywords: ["engineering reference", "die casting tolerance", "CNC tolerance chart", "alloy comparison", "DFM checklist", "supplier audit"]
date: 2026-08-06
sitemap:
  priority: 0.9
  changefreq: weekly
---

# Engineering Reference

Quick-lookup tables and decision guides distilled from the knowledge base
articles. Each page is written to be printed, pinned to a workstation, or used as
a first-pass specification sheet.

## Available references

The reference library covers alloy selection, tolerance and surface-finish
specification, a casting-defect catalogue, CNC capability charts, material
selection logic, an OEM supplier-audit checklist, a DFM checklist, and two
automotive-focused guides (structural die casting and EV housing manufacturing).

Downloadable, spreadsheet-ready versions of every table are available from the
[Downloads](/downloads/) section.

File: content/reference/casting-defect-catalog.md
---
title: "Casting Defect Catalog: Causes, Identification and Correction"
description: "Casting defect catalog for die casting: cold shut, misrun, porosity, hot tear, solder, flash, blister, warpage, inclusion and erosion with cause, identification and correction."
keywords: ["casting defect", "cold shut", "porosity", "hot tear", "die casting defect", "shrinkage porosity"]
date: 2026-08-06
category: "reference"
reading_time: "10 min"
---

# Casting Defect Catalog: Causes, Identification and Correction

## Overview

Most die casting rejects trace back to a handful of defect types. Correcting them starts with identifying which one you have, because the same visible symptom can come from opposite causes — a void can be gas porosity (fix the fill) or shrinkage porosity (fix the feeding). This catalog lists the defects most frequently found in aluminum, zinc and magnesium HPDC, with the cause, how to recognize it, and the correction that addresses the root cause rather than the symptom.

The table is the working reference. Pair it with process control guidance in [Die Casting Porosity Prevention]({{< relref "../die-casting/die-casting-porosity-prevention.md" >}}) and [Aluminum Die Casting Process Guide]({{< relref "../die-casting/aluminum-die-casting-process-guide.md" >}}).

## Defect Catalog

| Defect | Cause | Identification | Correction |
|--------|-------|----------------|------------|
| Cold shut | Low pour/die temperature or slow fill; two flow fronts meet without fusing | Visible line or shallow crack on surface, often far from gate | Raise melt and die temperature, increase fill rate, improve venting |
| Misrun | Insufficient metal or fill velocity; thin section freezes before complete | Incomplete part, short fill at extremities and ribs | Increase wall/runner size, raise velocity, preheat die |
| Porosity (gas) | Air or moisture entrapment, turbulent fill, excess lubricant gas | Round, smooth-walled voids; porous fracture surface | Reduce entrainment, vacuum assist, control lube, degas melt |
| Porosity (shrinkage) | Localized shrinkage away from feeding path in thick sections | Irregular, dendritic voids at thick sections | Add feeders, chill thick areas, balance wall thickness |
| Hot tear | Constraint during solidification; high-shrinkage alloy at rigid feature | Crack at corners or rib bases near the gate | Increase draft, round corners, reduce die constraint |
| Solder (die) | Alloy welds to die steel at gate or hot spot | Metal stuck to die, rough local surface transfer | Adjust die temperature, apply coating, reduce local heat |
| Flash | Excess metal at parting line; low clamp force or worn shutoff | Thin fin of metal at the die split line | Raise clamp tonnage, maintain shutoff, reduce specific pressure |
| Blister | Subsurface gas expands on heating during plating or paint bake | Domed bubbles after coating or heat treatment | Reduce porosity, lower bake temperature, degas melt |
| Warpage | Uneven cooling, residual stress, asymmetric wall sections | Dimensional distortion after ejection | Balance walls and cooling, redistribute ribbing, stress relieve |
| Inclusion | Oxide, silicon or foreign particle carried in the melt | Hard spot or void with embedded particle, machining defect | Improve melt handling, filtration, degassing |
| Erosion | High-velocity metal washes and erodes die steel at gate | Gouged cavity near gate, progressive dimensional growth | Harden cavity steel, tune velocity, balance gating |

## How to use this reference

1. Section the suspect part and inspect the fracture: round voids = gas, dendritic voids = shrinkage.
2. Match the symptom to the table, then apply the correction to the root cause — do not just raise pressure, which can worsen erosion and solder.
3. For porosity specifically, separate gas from shrinkage before acting; the fixes are different. See [Die Casting Porosity Prevention]({{< relref "../die-casting/die-casting-porosity-prevention.md" >}}).
4. Track defect type by cavity and shot to separate tool wear (erosion, solder, flash) from process drift (cold shut, misrun).
5. Confirm alloy-related tendencies with [Aluminum Die Casting Alloys]({{< relref "../materials/aluminum-die-casting-alloys.md" >}}) and [Zinc Die Casting Alloys]({{< relref "../materials/zinc-die-casting-alloys.md" >}}).

## Related Articles

- [Die Casting Porosity Prevention]({{< relref "../die-casting/die-casting-porosity-prevention.md" >}})
- [Aluminum Die Casting Process Guide]({{< relref "../die-casting/aluminum-die-casting-process-guide.md" >}})
- [Aluminum Die Casting Alloys]({{< relref "../materials/aluminum-die-casting-alloys.md" >}})
- [Zinc Die Casting Alloys]({{< relref "../materials/zinc-die-casting-alloys.md" >}})

## References

- NADCA Product Specification Standards for Die Castings — [https://www.diecasting.org/](https://www.diecasting.org/)
- ASTM E505, Reference Radiographs for Inspection of Aluminum and Magnesium Die Castings
