Repository: diecasting/industrial-manufacturing-resources

---
title: "Industrial Manufacturing Knowledge Base"
description: "Open industrial manufacturing knowledge base covering aluminum die casting, magnesium die casting, CNC machining, injection molding, tooling and automotive manufacturing."
keywords: ["industrial manufacturing", "die casting", "CNC machining", "injection molding", "tooling", "automotive manufacturing", "manufacturing engineering", "DFM", "metal casting", "supplier selection"]
repository: "diecasting/industrial-manufacturing-resources"
license: "CC BY 4.0"

topics: ["industrial-manufacturing", "die-casting", "cnc-machining", "injection-molding", "tooling", "automotive", "manufacturing-engineering", "dfm", "metal-casting", "supplier-selection"]
---

# Industrial Manufacturing Knowledge Base
An open, peer-reviewable knowledge base for **industrial manufacturing engineering**. It is
written for design engineers, manufacturing engineers, tooling engineers and sourcing
professionals who need defensible numbers, not marketing copy.

The library currently covers:

- **Aluminum die casting** and **magnesium die casting** (high-pressure, low-pressure, vacuum-assisted)
- **CNC machining** (milling, turning, 5-axis, DFM, tolerances and GD&T)
- **Tooling** (die casting dies, injection molds, tool steels, maintenance, tryout)
- **Automotive manufacturing** (lightweighting, IATF 16949, APQP/PPAP, EV enclosures, megacasting)
- **Materials** (Al, Mg and Zn die casting alloys, heat treatment, surface treatment)
- **Supplier selection** (audits, RFQ packages, tooling ownership, inspection and acceptance)

Every article follows the same structure: an SEO-optimised title, an introduction, a
technical explanation, an engineering-parameters table with real numeric ranges,
manufacturing considerations, common mistakes, related articles and references.

## Repository description

> Open industrial manufacturing knowledge base covering aluminum die casting, magnesium
> die casting, CNC machining, injection molding, tooling and automotive manufacturing.

**Keywords:** industrial manufacturing, die casting, CNC machining, injection molding,
tooling, automotive manufacturing, DFM, metal casting, supplier selection, manufacturing
engineering.

## How to use this repository

- Browse by topic folder (links below). Each folder has an `index.md` listing its articles.
- Each article is a standalone Markdown file with YAML front matter (`title`, `description`,
  `keywords`, `category`, `reading_time`, `last_updated`).
- Use the `## Related Articles` links at the bottom of each page to move between topics.
- Contributions are welcome — see [CONTRIBUTING.md](CONTRIBUTING.md).

## Article index

### Die casting — [die-casting/](die-casting/)

1. [Aluminum Die Casting Process: Complete Engineering Guide](die-casting/aluminum-die-casting-process-guide.md)
2. [Magnesium Die Casting: Alloys, Parameters and Design Rules](die-casting/magnesium-die-casting-guide.md)
3. [High Pressure Die Casting Parameters: HPDC Process Control](die-casting/high-pressure-die-casting-parameters.md)
4. [Low Pressure Die Casting: Process, Applications and Limits](die-casting/low-pressure-die-casting-guide.md)
5. [Vacuum Assisted Die Casting: Reducing Gas Porosity](die-casting/vacuum-assisted-die-casting.md)
6. [Die Casting Porosity: Causes, Detection and Prevention](die-casting/die-casting-porosity-prevention.md)
7. [Die Casting Gating and Runner Design Fundamentals](die-casting/gating-and-runner-design.md)
8. [Die Casting Shot Profile and Intensification Pressure](die-casting/shot-profile-and-intensification.md)
9. [Die Thermal Management: Cooling Lines and Die Temperature](die-casting/die-thermal-management.md)
10. [Die Casting DFM: Wall Thickness, Draft Angles and Ribs](die-casting/die-casting-dfm-guidelines.md)
11. [Die Casting Surface Defects: Troubleshooting Guide](die-casting/surface-defects-troubleshooting.md)
12. [Die Casting Trimming, Deburring and Secondary Operations](die-casting/trimming-and-secondary-operations.md)
13. [Die Casting vs Sand Casting vs Gravity Casting Compared](die-casting/die-casting-vs-sand-vs-gravity-casting.md)
14. [Die Casting Cost Drivers: How Casting Prices Are Built](die-casting/die-casting-cost-drivers.md)

### Materials — [materials/](materials/)

40. [Aluminum Die Casting Alloys: A380, ADC12, A356 Compared](materials/aluminum-die-casting-alloys.md)
41. [Magnesium Alloys AZ91D and AM60B: Properties and Use](materials/magnesium-alloys-az91d-am60b.md)
42. [Zinc Die Casting Alloys: Zamak 3, 5 and ZA Grades](materials/zinc-die-casting-alloys.md)
43. [Aluminum vs Magnesium vs Zinc for Die Cast Parts](materials/aluminum-vs-magnesium-vs-zinc.md)
44. [Heat Treatment of Aluminum Castings: T5, T6 and T7](materials/heat-treatment-of-castings.md)
45. [Surface Treatment for Castings: Anodizing, Coating, Plating](materials/surface-treatment-and-coatings.md)

File: content/tooling/_index.md
Die casting dies and injection molds: design, tool steels, thermal fatigue, maintenance and tryout.

1. [Die Casting Die Design: Structure, Slides and Ejection]({{< relref "die-casting-die-design.md" >}})
2. [Die Life and Thermal Fatigue: Heat Checking Explained]({{< relref "die-life-and-thermal-fatigue.md" >}})
3. [Hot Runner vs Cold Runner Systems: Selection Guide]({{< relref "hot-runner-vs-cold-runner.md" >}})
4. [Injection Mold Design Fundamentals for Plastic Parts]({{< relref "injection-mold-design-fundamentals.md" >}})
5. [Injection Molding Defects: Diagnosis and Correction]({{< relref "injection-molding-defects.md" >}})
6. [Injection Molding Process Parameters and Process Window]({{< relref "injection-molding-process-parameters.md" >}})
7. [Mold and Die Maintenance: Preventive Program Design]({{< relref "mold-and-die-maintenance.md" >}})
8. [Tool Steels for Dies: H13 Selection and Heat Treatment]({{< relref "tool-steels-and-heat-treatment.md" >}})
9. [Tooling Lead Time and Tryout: From Kickoff to T1 and T2]({{< relref "tooling-lead-time-and-tryout.md" >}})

File: content/tooling/die-life-and-thermal-fatigue.md
---
date: 2026-08-06
title: "Die Life and Thermal Fatigue: Heat Checking Explained"
description: "Why die casting dies fail: thermal fatigue and heat checking mechanisms, soldering, erosion and cracking, plus realistic die life expectations by alloy."
keywords: ["heat checking", "thermal fatigue die casting", "die life expectancy", "die soldering", "gate washout", "die failure analysis"]
category: "tooling"
reading_time: "7 min"
last_updated: "2026-08-06"
---

# Die Life and Thermal Fatigue: Heat Checking Explained

## Introduction

Dies rarely fail suddenly. They degrade along a predictable curve: a faint orange-peel texture after a few thousand shots, a visible crazed network by twenty thousand, and eventually one surface crack becomes a leak path, a stuck casting or a fractured insert.

That curve carries commercial weight. Tool amortisation is spread across a contracted shot quantity, and the piece price assumes the die reaches it at acceptable quality. If heat checking prints onto a Class A surface at 40 % of that quantity, someone absorbs a replacement insert.

This chapter explains the mechanisms that consume die life — thermal fatigue, soldering, erosive washout, gross cracking and waterline corrosion — then gives realistic alloy-dependent life expectations and the levers that move them.

## Technical Explanation

### The thermal fatigue mechanism

Every shot subjects the die surface to a violent temperature excursion. Aluminium at 660-700 °C contacts steel at 200-250 °C, and within milliseconds the top 0.1-0.5 mm rises to 500-600 °C while steel 5 mm below barely moves. The hot skin wants to expand, is restrained by the cold bulk, and yields in **compression**; die spray then cools the surface faster than the bulk, pulling the plastically shortened skin into **tension**.

That is low-cycle thermal fatigue: a plastic strain reversal every cycle. Cracks initiate where strain range and stress concentrators are highest — EDM recast, machining marks, nitride compound layer, sharp radii — and grow into the interconnected network called **heat checking**, printing on the casting as raised veins.

```
Δε_plastic ∝ α × ΔT              α = thermal expansion coefficient
N_initiation ∝ (Δε_plastic)^(−1/c)   c ≈ 0.5-0.7 for hot work steels
ΔT = peak surface temperature − minimum surface temperature after spray
```

The relationship is Coffin-Manson type: cycles to initiation fall steeply as ΔT rises, so halving ΔT multiplies initiation life several-fold — why temperature control outperforms upgrading steel. Once established, cracks accelerate as aluminium penetrates, solidifies and pries them open next cycle, which argues for early intervention.

### Soldering

Soldering is metallurgical, not mechanical. Molten aluminium dissolves iron from the die surface and forms intermetallic layers such as Fe₂Al₅ and Fe-Al-Si phases that bond the casting to the steel. It is driven by high local temperature, high velocity and long contact time, and concentrates at gates, at the base of deep cores, and at hot spots left by poor thermal design. Consequences escalate from drag marks to torn surfaces to castings that will not eject. Countermeasures are surface engineering, local cooling and adequate spray coverage; conventional alloys with 0.8-1.1 % iron suppress pickup, while low-iron structural alloys need more aggressive coating.

### Erosion, cracking and corrosion

At the ingate, metal accelerates to 40-60 m/s carrying primary silicon and oxide, abrading steel while heating it to the top of its range. The gate widens, velocity falls, fill pattern changes, and porosity appears where castings were sound. Gate erosion is a process-drift mechanism as much as wear, so gate inserts should be replaceable from the start.

**Gross cracking** is a through-section fracture, distinct from the fine network, with structural causes: sharp internal corners at the cavity or cooling line intersections; inadequate quench leaving grain boundary carbides; hydrogen embrittlement from pickling, plating or improper welding; untempered EDM white layer on a stressed surface; thermal shock from first shots into a cold die; and a heat-check network coalescing into one dominant crack.

Corner radii are the cheapest available fix. Opening a cooling line intersection or cavity corner from 0.5 mm to 2-3 mm can move a die from cracking-limited to heat-check-limited life.

Cooling channels degrade from the inside. Scale insulates the channel, heat extraction falls and surface ΔT rises; under the deposit, oxygen cells drive pitting that becomes crack initiation on the thin wall to the cavity. Dies that appear to fail from thermal fatigue occasionally failed from a blocked, unmeasured circuit.

## Engineering Parameters

| Parameter | Typical Range | Units | Notes / Driver |
|---|---|---|---|
| Die surface temperature, aluminium | 200-280 | °C | Measured after spray and blow, before shot |
| Peak surface temperature at contact | 480-620 | °C | Drives the thermal fatigue strain range |
| Effective surface ΔT per cycle | 250-400 | °C | The primary heat checking driver |
| Die temperature control unit setpoint | 150-250 | °C (oil) | Water units limited to about 120-160 °C |
| Die preheat before production start | 180-250 | °C | Prevents first-shot thermal shock cracking |
| Aluminium die life, typical | 80,000-150,000 | shots | Over 200,000 with premium steel and good thermal control |
| Aluminium die life, Class A cosmetic | 30,000-80,000 | shots to first refresh | Cosmetic limits bite before structural failure |
| Magnesium die life | 200,000-500,000 | shots | Lower melt temperature, lower iron solubility |
| Zinc die life | 500,000-1,000,000+ | shots | Hot chamber, roughly 400-420 °C melt |
| Brass / copper alloy die life | 10,000-50,000 | shots | Severe thermal load |
| Gate insert replacement interval | 20,000-60,000 | shots | Erosion-driven, alloy and velocity dependent |
| EDM recast layer to remove | 0.05-0.15 | mm | By stoning, polishing or fine finishing passes |
| Coolant hardness limit | < 100-150 | ppm CaCO₃ | Above this, scaling accelerates markedly |
| Cavity corner radius, minimum | 1.5-3.0 | mm | Below 1 mm, cracking risk rises sharply |

Figures shift with geometry and duty; a thin-wall cosmetic housing with a deep core loads a die far harder than a compact bracket of the same weight. Cycle time matters both ways: short cycles raise average die temperature toward soldering, long cycles increase ΔT per shot toward heat checking. Vacuum-assisted processes run hotter dies to improve fill, trading thermal fatigue life for quality.

## Manufacturing Considerations

- **Define the end-of-life criterion contractually.** "100,000 shots" is meaningless without stating the acceptance condition: cosmetic grade, dimensional capability or structural function. Most disputes are about the criterion, not the count.
- **Measure die temperature.** Thermal imaging every few thousand shots maps hot spots long before they show as soldering; a fixed thermocouple gives cheap trend data.
- **Spray is a parameter with a tolerance.** Spray time, nozzle position, dilution and blow-off all affect ΔT; excess spray deepens the cold end of the cycle and increases strain range.
- **Stone early and lightly.** Removing an incipient network at 20,000 shots costs an hour; waiting until cracks are 0.3 mm deep means welding, and welds create a soft heat-affected zone that becomes the next failure site.
- **Match steel investment to the constraint.** If dies crack, buy toughness and bigger radii; if they craze, buy thermal control first, then thermal fatigue resistance.
- **Track shots per insert, not per die.** After the first insert change, a die-level counter stops being informative.

## Common Mistakes

- **Mistake:** Starting production on a die warmed only by a few sacrificial shots. — **Why it fails:** Cold steel against 700 °C metal creates a strain excursion far outside the design cycle, initiating cracks in the first hour that govern die life. — **Fix:** Preheat to 180-250 °C and verify with a contact pyrometer before the first shot.
- **Mistake:** Treating die spray as the primary cooling system. — **Why it fails:** Spray cools only the surface, maximising the through-thickness gradient and strain range, while residue blocks vents. — **Fix:** Carry the bulk heat load on internal circuits and use spray mainly for lubrication.
- **Mistake:** Leaving EDM surfaces unpolished because the finish looks acceptable. — **Why it fails:** Recast layer is untempered martensite in tensile stress; it cracks within a few thousand cycles and hands the crack to the substrate. — **Fix:** Remove 0.05-0.15 mm by stoning or polishing and consider a low-temperature stress relief.
- **Mistake:** Ignoring cooling water chemistry. — **Why it fails:** Even thin scale sharply cuts circuit heat extraction, raising surface ΔT across the whole insert while pitting attacks the channel wall. — **Fix:** Treat and monitor coolant, descale on a shot-count schedule, and flow-test each circuit rather than only checking for leaks.
- **Mistake:** Responding to soldering by increasing release agent concentration. — **Why it fails:** Soldering is caused by a local hot spot; more lubricant masks it briefly while the intermetallic layer keeps growing, and heavy lubricant causes gas porosity. — **Fix:** Thermal image the area, add local cooling or a bubbler, and apply a duplex nitride plus PVD treatment.
- **Mistake:** Running on with a growing single crack because parts still pass. — **Why it fails:** Trapped aluminium wedges the crack open each cycle, so a repairable 2 mm crack becomes a split insert and an unplanned stoppage. — **Fix:** Set a documented crack length threshold that triggers scheduled repair, and inspect at defined shot intervals.

## Related Articles

- [Tool Steels for Dies: H13 Selection and Heat Treatment]({{< relref "tool-steels-and-heat-treatment.md" >}})
- [Die Thermal Management: Cooling Lines and Die Temperature]({{< relref "../die-casting/die-thermal-management.md" >}})
- [Mold and Die Maintenance: Preventive Program Design]({{< relref "mold-and-die-maintenance.md" >}})
- [Die Casting Surface Defects: Troubleshooting Guide]({{< relref "../die-casting/surface-defects-troubleshooting.md" >}})
- [High Pressure Die Casting Parameters: HPDC Process Control]({{< relref "../die-casting/high-pressure-die-casting-parameters.md" >}})

## References

1. **NADCA — North American Die Casting Association** — Publishes die materials, die life and thermal fatigue guidance alongside die steel acceptance criteria. https://www.nadca.com
2. **ASM International, ASM Handbook Volume 11: Failure Analysis and Prevention** — Thermal fatigue, crack initiation from surface layers, and tool failure investigation methodology. https://www.asminternational.org
3. **ASM International, ASM Handbook Volume 15: Casting** — Background on die soldering, intermetallic layer formation and gate erosion.
4. **ASTM E606 — Standard Test Method for Strain-Controlled Fatigue Testing** — Basis for the low-cycle strain-controlled data underpinning thermal fatigue life estimation. https://www.astm.org
5. **[AlumCasting](https://www.alumcasting.com)** — Aluminum die casting manufacturer and process resource covering die temperature control practice and tooling condition in aluminium HPDC production.

File: content/tooling/hot-runner-vs-cold-runner.md
---
date: 2026-08-06
title: "Hot Runner vs Cold Runner Systems: Selection Guide"
description: "Comparing hot runner and cold runner injection molds on cost, cycle time, material waste, resin compatibility, maintenance risk and program volume."
keywords: ["hot runner vs cold runner", "hot runner system", "valve gate", "runner scrap", "injection mold feed system", "hot half manifold"]
category: "tooling"
reading_time: "7 min"
last_updated: "2026-08-06"
---

# Hot Runner vs Cold Runner Systems: Selection Guide

## Introduction

The feed system delivers melt from the machine nozzle to the cavity. The binary choice — keep the melt hot to the gate, or let it freeze and eject as scrap — reaches into material cost, cycle time, part quality, tool price, downtime risk and even regulatory compliance. Few tooling decisions have such a wide blast radius for so little drawing area.

The usual commercial framing is a simple payback: a hot runner costs more up front and saves runner material every shot. That sum is real but incomplete; it ignores cycle time gains, regrind-loop cost and the extra failure modes a hot half introduces. This chapter explains how each system works and how to choose, including when a hybrid is the right answer.

## Technical Explanation

### How a cold runner works

Sprue, runner and gate are cut into the steel at the parting line. Melt flows through them, freezes with the part, and ejects as a solid, then goes to regrind or to waste.

Because the runner solidifies each cycle it must stay molten long enough to transmit packing pressure: the runner has to freeze **after** the gate, or packing stops prematurely. On thick-walled parts the runner can outweigh the part — a 12 g closure fed by a 20 g runner in an eight-cavity tool is unremarkable — and it lengthens the cycle because the machine cannot open until the thickest section is rigid enough to eject.

The advantages are structural. There is nothing to fail: no heaters, thermocouples, controller or melt seal. Colour and material changes are quick because the whole melt path purges every shot, and any resin can run, including heat-sensitive and highly filled grades.

### How a hot runner works

A heated **manifold** and heated **nozzles** keep melt above processing temperature from machine nozzle to gate. Nothing solidifies except the part.

The manifold is a steel plate with drilled and plugged flow channels, heated by cartridge or tubular elements and suspended on insulating pads so it can expand without leaking at the nozzle interfaces. Managing that expansion is the heart of hot runner engineering: a manifold at 280 °C in a 60 °C plate grows roughly 1 mm per metre, and the seal must stay tight through every start-up.

**Thermal gates** (hot tips) rely on a small frozen plug at the orifice that re-melts each injection; they are simple and leave a small round vestige. **Valve gates** use a pneumatically or hydraulically driven pin to open and close the orifice, leaving a flush vestige and allowing **sequential valve gating**, where gates open in a programmed order so the melt front sweeps across a large part such as a bumper without weld lines.

Most hot runner damage happens at start-up: bring the mould plates to operating temperature; soak the manifold and nozzles at 100-150 °C to drive moisture from the heaters; ramp to setpoint and **soak 10-20 minutes** so polymer is uniformly molten; only then inject. Injecting into a partially molten channel spikes pressure that shears nozzle tips and unseats seals.

### Where the differences bite

**Material waste.** Runner mass ranges from under 10 % of shot weight on a large single-cavity part to over 100 % on small multi-cavity parts; hot runners eliminate it.

**Regrind is not free.** Grinding, storing, blending and dosing scrap needs equipment, floor space and labour, adds contamination risk, and gives the polymer extra thermal history; medical, optical and some food-contact applications prohibit it outright.

**Cycle time.** Removing the thickest frozen section shortens cooling; eliminating runner ejection and the three-plate opening stroke shortens dry cycle, with gains of 10-30 % common on small parts.

**Residence time.** A hot runner holds melt continuously at process temperature; on a low-throughput application that melt may sit for many minutes, and rigid PVC, some flame-retardant compounds and POM at the top of its range degrade under those conditions.

**Failure modes.** Heaters, thermocouples, controllers, wiring and valve gate actuation can all fail mid-production; the worst case is a polymer leak into the manifold pocket requiring a full hot half strip-down.

## Engineering Parameters

| Parameter | Cold Runner | Hot Runner | Units / Notes |
|---|---|---|---|
| Feed system scrap per shot | 10-100+ | ~0 | % of part weight |
| Incremental tool cost | baseline | +30-100 | % over an equivalent cold runner tool |
| Cycle time effect | baseline | −10 to −30 | % on small and thin-wall parts |
| Sprue / main runner diameter | 5-10 | n/a | mm |
| Nozzle melt channel bore | n/a | 6-16 | mm, sized to shot volume |
| Manifold operating temperature | n/a | 180-320 | °C, resin dependent |
| Manifold thermal growth | n/a | ~1 | mm per metre at 250 °C ΔT |
| Melt residence in feed system | < 1 cycle | 2-30+ | cycles, manifold volume vs shot size |
| Colour change purge quantity | 1-3 | 10-50+ | shots equivalent |
| Valve pin stroke | n/a | 6-12 | mm |
| Valve gate actuation pressure | n/a | 0.6-0.8 | MPa (6-8 bar) pneumatic |
| Gate vestige height | 0.3-1.5 | 0.00-0.50 | mm; valve gates essentially flush |
| Practical minimum programme volume | any | 100,000-250,000 | parts, below which payback is doubtful |
| Nozzle heater watt density | n/a | 10-25 | W/cm², affects hot spot risk |
| Thermocouple control tolerance | n/a | ±2-5 | °C at the nozzle tip |

```
Payback (parts) = ΔTool_cost / ( m_runner × (C_resin − C_regrind_value)
                                 + Δt_cycle × R_machine / 3600 )
```

When regrind is prohibited, `C_regrind_value` is zero and payback shortens sharply. For a high-cost engineering resin, hot runners can pay back in tens of thousands of parts; for a commodity PP closure with in-line regrind, savings alone may never justify it, and the case rests on cycle time and cavitation.

## Manufacturing Considerations

- **Match manifold volume to shot size.** Residence time is manifold melt volume divided by shot volume. Oversized manifolds on small-shot tools are the usual cause of degradation and black specks.
- **Insist on a dead-spot-free manifold layout.** Sharp intersections and unplugged drilling ends hold polymer indefinitely and later release as a defect.
- **Wiring is a real failure source.** Specify high-temperature wiring routed from hot surfaces, strain-relieved and zone-labelled; a miswired zone can cook a nozzle in minutes on start-up.
- **Buy spares with the tool** — nozzle heater, thermocouple, tip, valve pin and seal set. Component lead times of several weeks are normal.
- **Consider the hybrid.** A hot sprue bushing feeding a short cold runner captures most of the scrap saving on a four- or eight-cavity tool at a fraction of the cost and complexity of a full hot half.

## Common Mistakes

- **Mistake:** Justifying a hot runner on material savings alone. — **Why it fails:** The calculation omits grinding labour, contamination scrap and degraded regrind quality cost, so viable projects get rejected. — **Fix:** Build payback on virgin resin cost, regrind handling, cycle time and scrap rate together.
- **Mistake:** Fitting a hot runner to a low-throughput, heat-sensitive resin. — **Why it fails:** Melt sits in the manifold for many cycles and degrades, producing black specks and gas defects no process change can remove. — **Fix:** Calculate residence time first and use a cold runner or smaller manifold if it exceeds guidance.
- **Mistake:** Powering the manifold to full setpoint from cold in one step. — **Why it fails:** Heater moisture flashes and can fail them, and differential expansion stresses the seals. — **Fix:** Follow a staged soft start with a moisture bake at 100-150 °C before ramping.
- **Mistake:** Injecting as soon as the controller reaches setpoint. — **Why it fails:** The thermocouple reads steel, not polymer; channel-centre melt may still be partly solid, so pressure spikes and cracks the tip. — **Fix:** Soak 10-20 minutes after the controller stabilises.
- **Mistake:** Sizing a cold runner as small as possible to cut scrap. — **Why it fails:** The runner freezes before the gate, packing pressure cuts off early, and parts sink and run undersized. — **Fix:** Size so runner solidification exceeds the gate's, then shorten length not diameter.
- **Mistake:** Specifying valve gates without confirming sequencing and air supply. — **Why it fails:** The tool needs a sequence controller the plant lacks, gates fire together, and the weld-line benefit is lost. — **Fix:** Confirm machine and utility capability during design and include the controller in scope.
- **Mistake:** Treating the hot half as the moulder's problem after handover. — **Why it fails:** Without zone maps, wiring diagrams and start-up procedures, operators improvise and leaks follow. — **Fix:** Require a documentation pack with zone layout, settings, start-up and shutdown procedures and a spare list at acceptance.

## Related Articles

- [Injection Mold Design Fundamentals for Plastic Parts]({{< relref "injection-mold-design-fundamentals.md" >}})
- [Injection Molding Process Parameters and Process Window]({{< relref "injection-molding-process-parameters.md" >}})
- [Injection Molding Defects: Diagnosis and Correction]({{< relref "injection-molding-defects.md" >}})
- [Mold and Die Maintenance: Preventive Program Design]({{< relref "mold-and-die-maintenance.md" >}})
- [Die Casting Gating and Runner Design Fundamentals]({{< relref "../die-casting/gating-and-runner-design.md" >}})

## References

1. **Beaumont, J. P., *Runner and Gating Design Handbook*** — Runner sizing, shear-induced imbalance and gate selection for cold and hot systems.
2. **Kazmer, D., *Injection Mold Design Engineering*** — Hot runner manifold layout, thermal expansion management and feed system economics.
3. **Rosato, D. V. and Rosato, M. G., *Injection Molding Handbook*** — Feed system alternatives, machine interfaces and processing economics.
4. **ISO 294-1 — Plastics: injection moulding of test specimens of thermoplastic materials** — Reference conditions for melt temperature and residence time control. https://www.iso.org
5. **Society of Plastics Engineers** — Literature on sequential valve gating, manifold balancing and hot runner reliability. https://www.4spe.org

File: content/tooling/injection-mold-design-fundamentals.md
---
date: 2026-08-06
title: "Injection Mold Design Fundamentals for Plastic Parts"
description: "Core principles of injection mold design: plate configurations, cavity layout, gate types, shrinkage compensation, venting, cooling and steel choice."
keywords: ["injection mold design", "two plate vs three plate mold", "gate types injection molding", "mold shrinkage compensation", "mold cooling design", "mold steel selection"]
category: "tooling"
reading_time: "7 min"
last_updated: "2026-08-06"
---

# Injection Mold Design Fundamentals for Plastic Parts

## Introduction

An injection mould converts polymer melt into a dimensionally controlled solid, thousands of times, at cycle times measured in seconds. It runs at far lower temperature and pressure than a die casting die, but tolerance expectations are often tighter relative to part size, and the material behaves in ways metal does not: it shrinks anisotropically, orients its molecules and fibres along flow, and remembers its thermal history.

Mould decisions propagate far. Cavity count sets machine size and hourly rate; gate location sets weld line positions, fibre orientation and warpage; cooling layout sets cycle time, usually the dominant piece-price term on a high-volume part. A designer who understands these couplings can influence unit cost by a factor of two before steel is cut.

This chapter covers mould architecture, cavity layout and runner balance, gate types, shrinkage compensation, venting, cooling geometry and steel selection.

## Technical Explanation

### Architecture: two-plate, three-plate and stack

A **two-plate mould** has one parting line; runner and part sit in the same plane and eject together, degated manually or by a sub-gate. It is the simplest and most robust configuration and covers most production tooling.

A **three-plate mould** adds a second parting plane so the runner feeds pinpoint gates into the top surface, giving central gating where a side gate is unacceptable, at the cost of extra plates and stroke.

A **stack mould** places two or more parting planes back to back; because projected areas oppose, clamp force does not scale with levels, so a machine produces two or four times the parts. Stack moulds suit high-volume, low-profile parts such as closures.

### Cavity layout and runner balance

Multi-cavity moulds produce interchangeable parts only if every cavity fills at the same time, pressure and temperature. A **naturally balanced** layout uses symmetric H or X branching so every cavity is the same flow length from the sprue. An **artificially balanced** layout compensates unequal flow lengths with different runner diameters but drifts when melt temperature or injection speed changes.

Even geometrically balanced layouts suffer **shear-induced imbalance**. Melt near the runner wall is hotter and less viscous from shear heating, and at each branch that hot layer splits unevenly between daughter channels, so outer cavities in a 16 or 32 cavity tool fill differently from inner ones despite identical geometry. Melt rotation inserts correct this.

Full round runners have the lowest pressure drop but must be machined in both halves; trapezoidal runners are cut into one half only and are the pragmatic default; half-round should be avoided.

### Gate types

**Edge gates** are the general-purpose choice on flat parts and the easiest to modify. **Submarine (tunnel) gates** degate automatically on ejection and mark a side wall; the **cashew** variant reaches hidden surfaces such as a boss underside. **Direct sprue gates** give maximum packing on large single-cavity parts at the cost of a heavy vestige. **Fan gates** spread flow on wide flat parts where a point gate would jet, and **diaphragm gates** give concentricity on cylindrical parts with no weld line. From a hot runner, **hot tips** leave a small round vestige and **valve gates** a flush one while allowing sequential fill control.

Gate location should send melt from thick to thin, place weld lines where tolerable, and ensure the gate freezes after the section it feeds so packing is not cut short.

### Shrinkage, venting and cooling

The cavity is cut larger than nominal by expected shrinkage, and getting this wrong is the most common reason a tool needs rework. Amorphous polymers have no crystalline phase to collapse and shrink modestly; semi-crystalline polymers shrink far more because crystallisation densifies the material. Glass fibre cuts shrinkage but makes it **anisotropic**: fibres align with flow and restrain shrinkage along it while transverse shrinkage stays high, so a part gated at one end can shrink three times as much across flow as along it — a warpage mechanism, not a size offset.

Air trapped ahead of the melt front compresses adiabatically and can exceed 300 °C, scorching the resin. Vents are shallow lands at the parting line and runner ends, 1-3 mm long, relieved to 0.3-0.5 mm beyond.

```
t_cool ≈ (s² / (π² × α)) × ln[ (8/π²) × (T_melt − T_mould) / (T_eject − T_mould) ]
s = wall thickness;  α = thermal diffusivity ≈ 0.7-1.3 × 10⁻⁷ m²/s
```

Doubling wall thickness roughly quadruples cooling time. Cores and thin ribs need bubblers, baffles or high-conductivity thermal pins.

## Engineering Parameters

| Parameter | Typical Range | Units | Notes / Driver |
|---|---|---|---|
| Shrinkage, amorphous (ABS, PC, PS) | 0.3-0.7 | % | Low pack pressure pushes toward the high end |
| Shrinkage, PP / PE | 1.2-2.5 | % | Highly sensitive to mould temperature |
| Shrinkage, POM | 1.8-2.5 | % | Plan for post-mould shrinkage |
| Shrinkage, PA6 / PA66 unfilled | 0.8-1.8 | % | Add moisture conditioning growth separately |
| Shrinkage, 30 % GF PA66 along flow | 0.2-0.5 | % | Transverse value 2-4× higher |
| Vent depth, PA / POM | 0.010-0.015 | mm | Low viscosity flashes easily |
| Vent depth, ABS / PC / filled | 0.020-0.030 | mm | Higher viscosity tolerates deeper lands |
| Cooling line diameter | 8-12 | mm | 10 mm typical, larger on big plates |
| Cooling line pitch | 3-5 | × line diameter | Controls surface temperature uniformity |
| Line centre to cavity surface | 1.5-3 | × line diameter | Closer risks deflection and marking |
| Draft, smooth surfaces | 0.5-2 | ° | 0.5° is a minimum, not a target |
| Draft, textured surfaces | +1.5 | ° per 0.025 mm depth | Added on top of base draft |
| Edge gate thickness | 0.5-0.8 | × local wall | Land length 0.5-1.5 mm |
| P20 / 1.2311 mould base | 28-34 | HRC | Pre-hardened, no post-machining heat treat |
| S136 / 420SS cavity hardness | 48-54 | HRC | Corrosive resins and optical polish |

A 5,000-piece prototype tool in P20 is a different object from a 2,000,000-cycle production tool in through-hardened S136 with a hot runner.

## Manufacturing Considerations

- **Derive cavity count, do not assume it.** Compare annual volume, cycle time, machine hourly rate and tool cost across 1, 2, 4 and 8 cavities; the optimum often sits lower than instinct suggests.
- **Steel follows resin chemistry.** PVC, POM and flame-retardant compounds release corrosive species; a P20 cavity pits within months where a stainless grade will not.
- **Tolerance to a moulding standard** such as DIN 16742. Cutting a cavity to ±0.005 mm is routine; holding ±0.05 mm on a 200 mm semi-crystalline part is not.
- **Ejection area matters more than force.** Deep-draw parts in stiff resins need stripper plates or sleeve ejection; concentrated pins punch through when vacuum resists release. Mark every cavity with its number so a dimensional issue traces to one cavity.

## Common Mistakes

- **Mistake:** Applying a single shrinkage value to a glass-filled part. — **Why it fails:** Fibre alignment makes shrinkage directional, so the part is undersized across flow and warped. — **Fix:** Use direction-specific values from mould flow analysis and cut steel-safe on transverse dimensions.
- **Mistake:** Gating a thin section and expecting it to pack a thick boss downstream. — **Why it fails:** The thin section freezes first and isolates the boss from holding pressure, giving voids or sinks that pressure cannot cure. — **Fix:** Gate into the thickest section so flow always runs thick to thin.
- **Mistake:** Cutting vents at a uniform 0.03 mm for all resins. — **Why it fails:** PA66 and POM flash into a 0.03 mm vent immediately, creating a burr on every part. — **Fix:** Set vent depth by resin and open in steps during tryout rather than starting deep.
- **Mistake:** Routing cooling around obstacles so a core runs uncooled. — **Why it fails:** The core becomes the cycle bottleneck, runs hot, and causes local overshrink and sticking. — **Fix:** Design cooling before ejector layout and use bubblers or thermal pins where drilled lines will not fit.
- **Mistake:** Specifying 0.5° draft on a textured sidewall. — **Why it fails:** Texture peaks act as undercuts and scuff the visible surface on every ejection. — **Fix:** Add roughly 1.5° per 0.025 mm of texture depth and confirm with the texture house before cutting steel.
- **Mistake:** Leaving ejector pin locations to the toolmaker. — **Why it fails:** Pins land on cosmetic surfaces or unsupported thin walls, and witness marks surface at T1. — **Fix:** Agree pin positions and permissible witness height on the part drawing.

## Related Articles

- [Hot Runner vs Cold Runner Systems: Selection Guide]({{< relref "hot-runner-vs-cold-runner.md" >}})
- [Injection Molding Process Parameters and Process Window]({{< relref "injection-molding-process-parameters.md" >}})
- [Injection Molding Defects: Diagnosis and Correction]({{< relref "injection-molding-defects.md" >}})
- [Tooling Lead Time and Tryout: From Kickoff to T1 and T2]({{< relref "tooling-lead-time-and-tryout.md" >}})
- [CNC Surface Finish: Ra Values, Processes and Costs]({{< relref "../cnc-machining/surface-finish-guide.md" >}})

## References

1. **Kazmer, D., *Injection Mold Design Engineering*** — Systematic treatment of cavity layout, feed system sizing, cooling design and ejection with supporting equations.
2. **Menges, G., Michaeli, W. and Mohren, P., *How to Make Injection Molds*** — Reference on mould construction, standard components and tolerancing practice.
3. **DIN 16742 — Plastics moulded parts: tolerances and acceptance conditions** — Tolerance grade system appropriate to moulded rather than machined features.
4. **ASTM D955 — Measuring Shrinkage from Mold Dimensions of Thermoplastics** — Basis for published resin shrinkage values and their measurement conditions. https://www.astm.org
5. **ISO 294 series — Plastics: injection moulding of test specimens** — Standard conditions under which shrinkage and property data are generated. https://www.iso.org
6. **Society of Plastics Engineers** — Technical papers on mould design, gating and cooling optimisation. https://www.4spe.org

File: content/tooling/injection-molding-defects.md
---
date: 2026-08-06
title: "Injection Molding Defects: Diagnosis and Correction"
description: "Diagnosing injection molding defects: short shots, flash, sink marks, voids, weld lines, jetting, burn marks, splay, warpage and their corrections."
keywords: ["injection molding defects", "sink marks and voids", "weld line strength", "splay moisture streaks", "warpage plastic parts", "burn marks dieseling"]
category: "tooling"
reading_time: "8 min"
last_updated: "2026-08-06"
---

# Injection Molding Defects: Diagnosis and Correction

## Introduction

Defect troubleshooting on a moulding floor tends to follow an unproductive pattern: a defect appears, someone changes a machine setting, the defect moves, and three shifts later the process bears no resemblance to the qualified one. The root problem is that most moulding defects have several causes spread across four domains — part design, tool design, process settings and material condition — and only one can be changed from the operator panel.

Correct diagnosis begins with classification rather than correction. A sink from an early-frozen gate is a tooling problem wearing a process costume; raising hold pressure chases it for months. Splay from wet resin looks identical to splay from shear burning at the gate but demands opposite responses. Getting the classification right converts troubleshooting from guesswork into engineering.

This chapter works through the defects accounting for most moulding scrap, giving the mechanism, the diagnostic evidence that separates each from lookalikes, and the corrective hierarchy — what to try from the process, what needs the tool opened, and what needs a redesign.

## Technical Explanation

### Filling defects: short shot, flash, jetting

A **short shot** is an incompletely filled cavity. If the cushion is zero, the shot size is wrong; if the machine reached its pressure limit, the process lost velocity control; if the short is at the far end of a thin part, the melt froze before arrival. A missed fourth cause is trapped gas with nowhere to vent — it creates back pressure that stalls the front as effectively as low pressure, and the tell-tale is a scorched edge at the short.

**Flash** is melt escaping at the parting line or ejector clearance. Flash at end of fill points to a pressure spike from late V/P switchover; flash worsening over months points at parting line wear or mould deflection; flash in only one cavity points at imbalance overpacking it.

**Jetting** is a worm-track from the gate: melt injected fast through a small gate into an open cavity shoots as a free stream, cools, then is buried by following melt. The cause is the gate-size-to-velocity ratio, not the resin.

### Shrinkage defects: sink marks and voids

Both come from shrinkage with no compensating melt, differing only in which surface gave way. A soft skin pulled inward by internal tension forms a **sink**; a rigid frozen skin forces an internal **void**. Thick sections, ribs at show surfaces and bosses are classic sites. Diagnose in order: (1) did the gate seal before the section finished shrinking, (2) did pressure reach the section, (3) is the rib thicker than about 60 % of the wall it joins — the last is the most common root cause and cannot be cured by process.

### Weld lines, thermal and material defects

A **weld line** (fronts colliding head-on) or **meld line** (shallow-angle merge) forms where flow splits. Joint strength depends on molecular diffusion, which needs hot, pressurised fronts free of release films. An unfilled amorphous weld may keep 80-95 % strength; a 30 % glass-filled one can drop below 50 % because fibres align parallel to the plane and none bridge it. Relocate the gate, raise temperatures, add an overflow tab, or use sequential valve gating.

**Burn marks (dieseling)** come from adiabatic gas compression ahead of the front, exceeding 300 °C and pyrolysing polymer. Increasing speed makes it worse; vent or slow the final fill stage. **Splay** is surface streaking from moisture, degradation volatiles or entrained air. Moisture splay is widespread; degradation splay worsens after a stoppage. **Delamination** — peeling flakes — signals contamination, a material failure not a process one. **Black specks** come from dead spots in the barrel or manifold; they worsen after stoppages.

### Warpage

Warpage is differential shrinkage. Sources: differential cooling between halves, differential wall thickness, orientation (glass-filled parts shrink far more across flow, so a flat plate gated at one end saddles), and packing gradients. Because fibre orientation is set when the gate is chosen, process adjustment only trims warpage; it does not solve it.

## Engineering Parameters

| Defect | Primary driver | Diagnostic indicator | First-line correction | Typical shift |
|---|---|---|---|---|
| Short shot | Volume, pressure, freeze | Cushion, peak vs limit, location | Verify shot and cushion | Melt +10-20 °C |
| Short shot, scorched edge | Trapped gas | Burn at front | Open vents | Vent 0.02-0.03 mm |
| Flash | Clamp vs cavity pressure | Onset location and timing | Transfer earlier | Transfer 95-98 % fill |
| Jetting | Gate velocity vs size | Worm track from gate | Slow first stage | −30-60 % velocity |
| Sink mark | Local thickness, gate seal | Weight plateau early | Pack to gate seal | Pack 60-80 % peak |
| Void | Rigid skin | Internal cavity | Raise mould temp | Mould +10-20 °C |
| Weld line, cosmetic | Front temperature | Predictable line | Raise temps, velocity | Melt +10-20 °C |
| Weld line, filled | Fibre orientation | Fracture under load | Relocate gate, tab | Tool change |
| Burn mark | Gas compression | Brown at last-fill | Vent; decelerate | Final vel −30-50 % |
| Splay, moisture | Resin moisture | Widespread streaking | Dry to spec | PA ≤0.20 %, PC ≤0.02 % |
| Warpage | Differential shrinkage | Sign of distortion | Balance half temps | ΔT halves ≤5-10 °C |

Drying targets are absolute: polycarbonate at 0.05 % moisture hydrolyses and loses molecular weight permanently, so an impact test fails though the part looks fine. Polyamide tolerates 0.2 % but absorbs moisture afterwards and grows dimensionally; handle that by conditioning, not drying alone.

## Manufacturing Considerations

- **Change one variable at a time and log it against shot count.** This separates a solved problem from a permanently drifting process.
- **Sort defects by domain before touching the machine.** If two of design, tool, process and material are implicated, the process cannot fix it alone.
- **Use staged short shots as a diagnostic.** Fills at 20, 40, 60, 80 and 95 % reveal fill pattern, gas traps, weld positions and imbalance in about fifteen minutes.
- **Cavity pressure traces separate causes fast.** A normal fill with collapsed pack points to gate freeze; a spike at end of fill points to late transfer.
- **Agree cosmetic limits at PPAP.** Words like "no visible sink" cause disputes; physical limit samples, distance, lighting and orientation should be fixed.
- **Measure warpage on a defined fixture and datum.** Free-state measurement of a flexible part yields numbers nobody can reproduce.

## Common Mistakes

- **Mistake:** Increasing injection speed to cure a burn mark. — **Why it fails:** Faster fill compresses trapped gas harder, raising its temperature and deepening the burn. — **Fix:** Vent the trap and slow the final velocity stage.
- **Mistake:** Raising hold pressure to remove a sink over a thick rib. — **Why it fails:** The rib freezes last but the gate sealed before, so pressure never reaches it and flash appears elsewhere. — **Fix:** Reduce rib to 50-60 % of the wall, or core out the section.
- **Mistake:** Treating all splay as a drying problem. — **Why it fails:** Degradation and entrained air streak identically; days are lost drying dry material. — **Fix:** Check dew point and moisture, then compare splay before and after a stoppage.
- **Mistake:** Polishing across the draw direction to remove drag marks. — **Why it fails:** Cross lines act as microscopic undercuts and worsen dragging while removing steel. — **Fix:** Polish in the draw direction and fix the draft angle.
- **Mistake:** Accepting a weld line location because the part fills. — **Why it fails:** In filled resins the weld keeps under half the strength and becomes a late warranty failure. — **Fix:** Place welds in flow analysis, move them from load paths, test to failure.
- **Mistake:** Correcting warpage with a holding fixture. — **Why it fails:** Residual stress remains; parts creep back over time or at service temperature, adding labour forever. — **Fix:** Balance half temperatures, equalise walls, reconsider gate location.
- **Mistake:** Chasing black specks by purging alone. — **Why it fails:** A manifold dead spot returns them after a few hundred shots. — **Fix:** Correlate onset with stoppages, inspect nozzle, check ring and manifold for stagnation.
- **Mistake:** Fixing cavity-specific defects with global settings. — **Why it fails:** Raising pack to fill the starved cavity overpacks the rest, causing flash and sticking. — **Fix:** Run a cavity balance study, then correct runner or gate geometry.

## Related Articles

- [Injection Molding Process Parameters and Process Window]({{< relref "injection-molding-process-parameters.md" >}})
- [Injection Mold Design Fundamentals for Plastic Parts]({{< relref "injection-mold-design-fundamentals.md" >}})
- [Hot Runner vs Cold Runner Systems: Selection Guide]({{< relref "hot-runner-vs-cold-runner.md" >}})
- [Mold and Die Maintenance: Preventive Program Design]({{< relref "mold-and-die-maintenance.md" >}})
- [Inspection and Acceptance Criteria for Production Parts]({{< relref "../supplier-selection/inspection-and-acceptance-criteria.md" >}})

## References

1. **Malloy, R. A., *Plastic Part Design for Injection Molding*** — Links rib proportion and wall transitions to sink marks, voids and warpage.
2. **Rosato, D. V. and Rosato, M. G., *Injection Molding Handbook*** — Defect cause-and-effect tables covering filling, packing and material defects.
3. **ASTM D3641 — Standard Practice for Injection Molding Test Specimens** — Reference conditions for comparing material behaviour across trials. https://www.astm.org
4. **ISO 294-4 — Plastics: determination of moulding shrinkage** — Defines how shrinkage, the driver behind sink and warpage, is measured. https://www.iso.org
5. **AIAG — Measurement Systems Analysis (MSA) Reference Manual** — Whether a system can reliably resolve warpage and dimensional defects. https://www.aiag.org
6. **Society of Plastics Engineers (SPE)** — Work on weld line strength in filled thermoplastics and gas-trap venting. https://www.4spe.org
