Repository: diecasting/industrial-manufacturing-resources

---
title: "Industrial Manufacturing Knowledge Base"
description: "Open industrial manufacturing knowledge base covering aluminum die casting, magnesium die casting, CNC machining, injection molding, tooling and automotive manufacturing."
keywords: ["industrial manufacturing", "die casting", "CNC machining", "injection molding", "tooling", "automotive manufacturing", "manufacturing engineering", "DFM", "metal casting", "supplier selection"]
repository: "diecasting/industrial-manufacturing-resources"
license: "CC BY 4.0"

File: content/tooling/injection-molding-process-parameters.md
---
date: 2026-08-06
title: "Injection Molding Process Parameters and Process Window"
description: "Setting injection molding process parameters: melt and mold temperature, injection velocity, V/P switchover, pack pressure, cooling and process windows."
keywords: ["injection molding parameters", "V/P switchover", "scientific molding", "process window", "pack and hold pressure", "gate seal study"]
category: "tooling"
reading_time: "8 min"
last_updated: "2026-08-06"
---

# Injection Molding Process Parameters and Process Window

## Introduction

An injection moulding machine exposes perhaps forty adjustable settings, but only a handful describe what the polymer actually experiences. The polymer cares about melt temperature, how fast it is sheared into the cavity, how much pressure holds it against the steel while it cools, and how quickly the mould extracts heat. Everything else on the controller is a means of achieving those four things on a particular machine.

This matters commercially: processes set by machine numbers do not transfer. A tool moved between two 200 tonne presses with identical setpoints will produce different parts because screw geometry, check ring behaviour and hydraulic response differ. Processes built on polymer variables requalify with far less work, which is worth real money in a multi-site or dual-source supply chain. The aim is to establish, document and defend a process that holds Cpk ≥ 1.33 on the dimensions that matter.

## Technical Explanation

### The barrel: profile and melt preparation

The barrel is divided into feed, compression, metering and nozzle zones. A conventional increasing profile raises temperature toward the nozzle, letting pellets convey before softening. A reverse profile, hotter at the rear, suits heat-sensitive resins and very small shots with long residence time.

Most melting energy comes from **viscous shear**, not barrel heaters. This is why screw speed and back pressure influence melt temperature more than heater setpoints, and why the only reliable melt reading is a purge shot into an insulated cup with a fast probe. **Back pressure** compacts the melt pool, improves colour dispersion and drives out air, at the cost of extra shear and longer recovery.

**Residence time** is the time polymer spends at melt temperature:

1. Estimate: (barrel capacity / shot weight) × cycle time.
2. Target the resin supplier's stated limit, commonly 4-8 min for engineering thermoplastics.
3. Keep shot size in the 20-80 % band of barrel capacity; outside it, melting and cushion control degrade.

### Filling: velocity control and the viscosity curve

Filling should be **velocity controlled**, not pressure controlled. The machine drives the screw at a commanded speed; whatever pressure is needed to reach it is applied up to the limit. Polymers are shear thinning, so plotting relative viscosity against velocity gives the **viscosity curve**. Run near or just past its knee — to the left, small speed changes cause large viscosity swings; to the right, viscosity is flat and the process tolerates resin and speed drift.

### V/P switchover and packing

The **V/P switchover** (transfer) point hands control from velocity to pressure and is the most important setting on the machine. Switch at **95-99 % volumetric fill** so the cavity fills by velocity and only final compaction uses pressure. Position-based switchover is most repeatable.

Packing feeds melt through the gate to compensate for shrinkage. Pack pressure is **50-80 % of the observed peak fill pressure**, not the machine maximum. Holding must continue only until the **gate seals**; the **gate seal study** plots part weight against hold time, and production hold time is set just past the plateau.

### Cooling and the six-study sequence

Cooling dominates the cycle on all but the thinnest parts and scales with wall thickness squared. For semi-crystalline resins, mould temperature sets crystallinity, hence stiffness, chemical resistance and post-mould shrinkage. Scientific moulding fixes variables in sequence: viscosity curve, cavity balance, pressure drop, process window, gate seal, then cooling optimisation. The output is a window, not a point — a process centred in a broad window tolerates resin lot, ambient and machine drift.

## Engineering Parameters

| Parameter | Typical Range | Units | Notes / Driver |
|---|---|---|---|
| Melt temperature, PP | 200-250 | °C | Lower end for thick sections |
| Melt temperature, ABS | 220-260 | °C | Above 260 °C risks degradation |
| Melt temperature, PC | 280-320 | °C | Requires thorough drying |
| Melt temperature, PA66 | 280-300 | °C | Narrow window, sharp melting point |
| Melt temperature, POM | 190-215 | °C | Above 220 °C releases formaldehyde |
| Mould temperature, PP | 20-60 | °C | Higher improves gloss and crystallinity |
| Mould temperature, ABS | 50-80 | °C | Drives surface finish and weld line strength |
| Mould temperature, PC | 80-110 | °C | Low mould temperature raises residual stress |
| Mould temperature, POM | 80-120 | °C | Controls post-mould shrinkage |
| Injection velocity (screw) | 20-150 | mm/s | Set from the viscosity curve knee |
| V/P switchover point | 95-99 | % volumetric fill | Position-based control preferred |
| Pack / hold pressure | 50-80 | % of peak fill pressure | Verified by gate seal study |
| Hold time | gate seal + 10-20 | % margin | From part weight plateau |
| Shot size vs barrel capacity | 20-80 | % | Outside this band, control degrades |
| Residence time | 4-8 | min | Shorter for PVC and POM |
| Process capability target | Cpk ≥ 1.33 | — | 1.67 for safety-critical characteristics |

Glass-filled grades need 10-20 °C higher melt and mould temperature than the unfilled base resin and raise required injection pressure. A 0.8 mm thin-wall part sits near the top of every band; a 6 mm technical part needs the opposite, plus longer hold and cooling.

## Manufacturing Considerations

- **Document the process in polymer variables** — melt temperature by purge probe, fill time, peak pressure at transfer, cushion and cycle. Machine setpoints are the appendix, not the specification.
- **Cavity pressure sensing is the highest-value instrumentation.** Sensors near the gate and at end of fill give an unambiguous fill and pack signature and enable real-time short-shot sorting.
- **Machine selection is a process parameter.** Tonnage from projected area, barrel capacity from the 20-80 % rule, injection rate from required fill time. Tonnage-only selection causes residence time problems.
- **Drying is mandatory for hygroscopic resins.** PA, PC, PET, PBT and TPU need a desiccant dryer with verified dew point; measure moisture rather than trusting the timer.
- **Regrind and colour concentrate are process variables.** Fix the regrind percentage and qualify with production colour, because a process qualified on 100 % virgin drifts when 20 % regrind arrives.

## Common Mistakes

- **Mistake:** Setting injection speed to a round number and never running a viscosity curve. — **Why it fails:** The process may sit on the steep part of the shear-thinning curve, where small variations cause large fill and dimensional scatter. — **Fix:** Run the rheology study, find the knee, set velocity at or just past it.
- **Mistake:** Switching over at 100 % fill. — **Why it fails:** The cavity fills under velocity control to the steel, spiking pressure that flashes the parting line and overpacks the gate. — **Fix:** Establish transfer at 95-99 % fill with pack off, verified by short shots.
- **Mistake:** Using pack pressure as a percentage of machine maximum. — **Why it fails:** On a machine below capacity, 60 % of maximum can exceed fill pressure and overpack every cavity. — **Fix:** Read actual peak pressure at transfer, set pack at 50-80 % of that.
- **Mistake:** Extending hold time after the gate has sealed. — **Why it fails:** No melt enters a sealed gate, so sinks remain while the cycle grows for nothing. — **Fix:** Run a gate seal study; persistent sinks mean gate size, wall or mould temperature issues.
- **Mistake:** Running a semi-crystalline resin cold to shorten cycle. — **Why it fails:** Incomplete crystallisation at ejection means parts keep shrinking and distorting for weeks. — **Fix:** Hold the supplier's mould temperature range; recover cycle from cooling design.
- **Mistake:** Copying settings when moving a tool between machines. — **Why it fails:** Different screws and hydraulic response give different melt from identical setpoints. — **Fix:** Re-run the viscosity curve and transfer position, matching fill time and melt temperature.
- **Mistake:** Treating drying time as proof of dryness. — **Why it fails:** A failed desiccant bed runs full time and delivers wet resin, causing splay and, in PC and PET, molecular weight loss. — **Fix:** Monitor dew point and verify moisture by loss-on-drying or Karl Fischer at qualification.
- **Mistake:** Optimising each parameter independently. — **Why it fails:** Melt, pack and mould temperature interact strongly on shrinkage; one-factor tuning finds a local optimum with no window. — **Fix:** Run a designed experiment across the main interacting factors.

## Related Articles

- [Injection Molding Defects: Diagnosis and Correction]({{< relref "injection-molding-defects.md" >}})
- [Injection Mold Design Fundamentals for Plastic Parts]({{< relref "injection-mold-design-fundamentals.md" >}})
- [Hot Runner vs Cold Runner Systems: Selection Guide]({{< relref "hot-runner-vs-cold-runner.md" >}})
- [APQP and PPAP: Automotive Part Approval Process Guide]({{< relref "../automotive/apqp-and-ppap.md" >}})

## References

1. **Rosato, D. V. and Rosato, M. G., *Injection Molding Handbook*** — Coverage of machine behaviour, melt preparation and process variable relationships.
2. **Osswald, T. A., Turng, L.-S. and Gramann, P. J., *Injection Molding Handbook*** — Polymer processing fundamentals including shear thinning and cooling analysis.
3. **ISO 294-1 — Plastics: injection moulding of test specimens of thermoplastic materials** — Standard moulding conditions and terminology. https://www.iso.org
4. **AIAG — Statistical Process Control (SPC) Reference Manual** — Defines Cp, Cpk and Ppk calculation and sampling. https://www.aiag.org
5. **ASTM D3641 — Standard Practice for Injection Molding Test Specimens** — Reference practice for controlled specimen moulding. https://www.astm.org
6. **Society of Plastics Engineers (SPE)** — Technical literature on decoupled moulding and process window development. https://www.4spe.org

File: content/tooling/mold-and-die-maintenance.md
---
date: 2026-08-06
title: "Mold and Die Maintenance: Preventive Program Design"
description: "Building a preventive maintenance program for molds and dies: shot count triggers, level 1-3 tasks, waterline descaling, lubrication and storage."
keywords: ["mold maintenance program", "die preventive maintenance", "shot counter", "waterline descaling", "tooling maintenance levels", "mold storage corrosion"]
category: "tooling"
reading_time: "7 min"
last_updated: "2026-08-06"
---

# Mold and Die Maintenance: Preventive Program Design

## Introduction

Tooling maintenance is unglamorous yet one of the few engineering tasks with easily demonstrated return. A production tool generates revenue only while it is in a press making conforming parts. Every hour in the toolroom for an unplanned repair is lost capacity, and every unplanned repair costs more than the scheduled one that would have prevented it, because it happens under time pressure with whatever parts are on hand.

Most plants have something they call a maintenance program; fewer trigger on anything but failure. A real preventive programme is scheduled against **shot count**, not the calendar or symptoms, and the work content at each trigger is defined in advance rather than decided when the tool is opened. This chapter sets out the three-level task structure, how to set shot-count triggers, the technical content of each task, and the record-keeping that makes the program auditable.

## Technical Explanation

### Why shot count, not calendar

Tool wear is driven by cycles, not days. A mould on two shifts degrades roughly four times faster than one at half capacity, yet a calendar schedule treats them identically. Shot count aligns the trigger with the physics: thermal fatigue cycles, ejector sliding distance, gate erosion, parting line impact.

The enabling instrument is a **shot counter mounted on the tool**, not the machine. Machine counters reset and lose meaning when the tool moves. A tool-mounted counter — ideally electronic with a non-resettable lifetime total plus a resettable maintenance total — ties the count permanently to the asset and can flag excessive cycle time.

### The three-level structure

**Level 1 — in-press.** Performed by the setter without removing the tool: parting line inspection, vent cleaning at the face, guide pillar wipe and re-grease, rust preventive during stoppages, leak checks, ejector verification. Minutes.

**Level 2 — bench, main parting opened.** Clean all cavity and core surfaces, clear vents and overflows, lubricate the ejector system, check pins and return pins, inspect slides and gibs for galling, blue-in shut-offs, lightly stone incipient heat check, measure critical dimensions, flow-test cooling circuits. Half a shift to a shift.

**Level 3 — full teardown.** Replace all wear items regardless of apparent condition (pins, springs, seals, O-rings), de-scale cooling circuits, re-machine or replace gate and high-erosion inserts, weld repair and re-texture as needed, verify against the tool drawing, and tryout before return. A project, not a task.

A **level 0** predictive layer follows cycle time trend, scrap rate, pressure drift and cooling water ΔT — leading indicators that flag problems thousands of shots before a defect appears.

### Cooling circuits, ejection and storage

Scale, rust and biological growth degrade channels continuously. The consequence is thermal: long before flow drops, heat transfer falls sharply because scale conductivity is about two orders of magnitude below steel. The diagnostic is **flow rate per circuit** against the acceptance baseline plus inlet-outlet ΔT, not "does water come out". Descale with an inhibited acid, neutralise, blow dry, and re-measure. Prevention beats descaling — treated closed-loop water at 7.5-9.0 pH, hardness below ~100-150 ppm CaCO₃, filtered.

Ejector galling is adhesive transfer between similar-hardness sliding steels. Prevent it by a 5-10 HRC pin-to-bushing hardness difference, nitrided or coated surfaces, then lubrication — in that order. Injection moulds (40-120 °C) use NLGI 1-2 grease, NSF H1 where food-contact; die casting dies (200-280 °C) need high-temperature grease with graphite, PTFE or MoS₂, applied thinly.

Storage protocol: clean all surfaces, dry and displace cooling circuits with rust preventive, coat cavity and core (soft film short-term, hard wax long-term), store closed and tagged with tool number, last shot count and condition, below 60 % RH, re-inspected annually for long-term.

## Engineering Parameters

| Task | Trigger interval | Units | Notes / Driver |
|---|---|---|---|
| Level 1, injection mould | 5,000-25,000 | shots or run end | Whichever first |
| Level 1, die casting die | 2,000-8,000 | shots or shift | Higher thermal load |
| Level 2, injection mould | 50,000-250,000 | shots | Lower for filled resins |
| Level 2, die casting die | 15,000-40,000 | shots | Aluminium HPDC |
| Level 3, injection mould | 500,000-1,000,000 | shots | Or major quality escape |
| Level 3, die casting die | 60,000-100,000 | shots | Align with insert refresh |
| Cooling flow degradation limit | ≤ 10-15 | % below baseline | Beyond this, descale |
| Cooling water hardness | < 100-150 | ppm CaCO₃ | Above, scaling accelerates |
| Cooling water pH | 7.5-9.0 | pH | With inhibitor |
| Reynolds number, cooling | > 4,000-10,000 | — | Turbulent flow required |
| Ejector grease, mould | NLGI 1-2, to 150 | °C | NSF H1 where required |
| Ejector grease, die | to 250-300 | °C | Solid-lubricant carrier |
| Pin-to-bushing hardness diff | 5-10 | HRC | Prevents galling |
| Vent land, HPDC | 0.10-0.30 | mm | Clean before re-cutting |
| Storage relative humidity | < 60 | % RH | Prevents condensation |

Turbulent flow is the overlooked parameter. Heat transfer rises steeply once flow is turbulent and is poor below it; a circuit throttled to balance a manifold may run laminar and extract a fraction of the design heat. Design for Re > 4,000 minimum, Re > 10,000 as circuits age.

Trigger intervals shift with duty. Glass-filled resins above 20 % filler can halve the Level 2 interval; low-iron aluminium alloys accelerate soldering; zinc hot-chamber dies tolerate intervals several times longer than aluminium.

## Manufacturing Considerations

- **Key records to the tool number, not the part number.** A history filed under the part becomes unusable after the first engineering change.
- **Establish a baseline at tool acceptance** — circuit flows, critical dimensions, shut-off pattern, ejector stroke, hardness. Without it, later measurements are uninterpretable.
- **Photograph condition at every Level 2.** A time series reveals heat check progression and erosion a dimensional check misses.
- **Stock spares with the tool** — pins, springs, O-rings, wear plates, gate inserts, slide gibs built to the same spec. Sourcing a match two years later is slow and inexact.
- **Cost-model the programme** against historic unplanned downtime and pre-failure drift scrap; the comparison favours prevention.
- **Digital shot counters pay for themselves** by ending disputes over how many shots a tool has run, central to amortisation and warranty.

## Common Mistakes

- **Mistake:** Scheduling on a monthly calendar. — **Why it fails:** Busy and idle tools get identical attention, so one is under-maintained and the other disturbed needlessly. — **Fix:** Trigger on shot count from a tool-mounted counter, with calendar only for stored-tool corrosion checks.
- **Mistake:** Judging cooling by water flow. — **Why it fails:** Scale cuts heat transfer long before it restricts flow, so the circuit passes but extracts half its load and lengthens cycle. — **Fix:** Measure flow and ΔT per circuit against baseline; descale at 10-15 % degradation.
- **Mistake:** Using standard grease on die casting pins. — **Why it fails:** At 250 °C it carbonises into abrasive paste that accelerates the wear it should prevent, and pins seize. — **Fix:** Use high-temperature grease with a solid-lubricant carrier above die operating temperature, applied thinly.
- **Mistake:** Blowing out cavities and returning to the rack. — **Why it fails:** Shop air carries moisture; condensation in a warm closed tool rusts the cavity within days. — **Fix:** Clean, dry, apply rust preventive suited to storage duration, store closed and tagged.
- **Mistake:** Cleaning vents with a scraper. — **Why it fails:** Vent lands are 0.01-0.30 mm; scraping deepens them locally, causing flash blamed on the machine. — **Fix:** Use soft brass or approved chemical cleaner, then re-measure depth.
- **Mistake:** Deferring Level 3 while parts are still good. — **Why it fails:** Wear is non-linear; marginal slides gall and a bench job becomes a multi-week insert replacement. — **Fix:** Set the Level 3 trigger from shot count and hold to it.
- **Mistake:** Letting the toolroom set scope on arrival. — **Why it fails:** Scope varies by technician, events are incomparable, and spring replacement gets skipped. — **Fix:** Write a per-tool per-level checklist with sign-off and measurements.
- **Mistake:** Replacing a broken pin with a stock item. — **Why it fails:** The original may have been ground, nitrided or corrected at tryout; a stock pin changes fit and dimension. — **Fix:** Order spares against the tool drawing at build and control them as tool-specific.

## Related Articles

- [Die Life and Thermal Fatigue: Heat Checking Explained]({{< relref "die-life-and-thermal-fatigue.md" >}})
- [Tool Steels for Dies: H13 Selection and Heat Treatment]({{< relref "tool-steels-and-heat-treatment.md" >}})
- [Die Thermal Management: Cooling Lines and Die Temperature]({{< relref "../die-casting/die-thermal-management.md" >}})
- [Tooling Ownership, IP and Supply Agreements Explained]({{< relref "../supplier-selection/tooling-ownership-and-contracts.md" >}})
- [Manufacturing Supplier Audit Checklist for Buyers]({{< relref "../supplier-selection/supplier-audit-checklist.md" >}})

## References

1. **NADCA — North American Die Casting Association** — Die maintenance, temperature control and tooling condition guidance for HPDC. https://www.nadca.com
2. **SPI / Plastics Industry Association mould standards** — Injection mould build classes with expected life and maintenance expectations.
3. **ASM International, ASM Handbook Volume 18: Friction, Lubrication, and Wear Technology** — Galling, adhesive wear and lubricant selection at temperature. https://www.asminternational.org
4. **ISO 55000 — Asset management** — Framework for treating tooling as a managed asset with defined maintenance strategy. https://www.iso.org
5. **IATF 16949 — tooling management and preventive maintenance** — Automotive expectations for tool identification, maintenance planning and records. https://www.iatfglobaloversight.org
6. **ASTM water treatment practices** — Background on water chemistry control relevant to cooling circuit scaling. https://www.astm.org
