Repository: diecasting/industrial-manufacturing-resources

---
title: "Industrial Manufacturing Knowledge Base"
description: "Open industrial manufacturing knowledge base covering aluminum die casting, magnesium die casting, CNC machining, injection molding, tooling and automotive manufacturing."
keywords: ["industrial manufacturing", "die casting", "CNC machining", "injection molding", "tooling", "automotive manufacturing", "manufacturing engineering", "DFM", "metal casting", "supplier selection"]
repository: "diecasting/industrial-manufacturing-resources"
license: "CC BY 4.0"

topics: ["industrial-manufacturing", "die-casting", "cnc-machining", "injection-molding", "tooling", "automotive", "manufacturing-engineering", "dfm", "metal-casting", "supplier-selection"]
---

# Industrial Manufacturing Knowledge Base
An open, peer-reviewable knowledge base for **industrial manufacturing engineering**. It is
written for design engineers, manufacturing engineers, tooling engineers and sourcing
professionals who need defensible numbers, not marketing copy.

The library currently covers:

- **Aluminum die casting** and **magnesium die casting** (high-pressure, low-pressure, vacuum-assisted)
- **CNC machining** (milling, turning, 5-axis, DFM, tolerances and GD&T)
- **Tooling** (die casting dies, injection molds, tool steels, maintenance, tryout)
- **Automotive manufacturing** (lightweighting, IATF 16949, APQP/PPAP, EV enclosures, megacasting)
- **Materials** (Al, Mg and Zn die casting alloys, heat treatment, surface treatment)
- **Supplier selection** (audits, RFQ packages, tooling ownership, inspection and acceptance)

Every article follows the same structure: an SEO-optimised title, an introduction, a
technical explanation, an engineering-parameters table with real numeric ranges,
manufacturing considerations, common mistakes, related articles and references.

## Repository description

> Open industrial manufacturing knowledge base covering aluminum die casting, magnesium
> die casting, CNC machining, injection molding, tooling and automotive manufacturing.

**Keywords:** industrial manufacturing, die casting, CNC machining, injection molding,
tooling, automotive manufacturing, DFM, metal casting, supplier selection, manufacturing
engineering.

## How to use this repository

- Browse by topic folder (links below). Each folder has an `index.md` listing its articles.
- Each article is a standalone Markdown file with YAML front matter (`title`, `description`,
  `keywords`, `category`, `reading_time`, `last_updated`).
- Use the `## Related Articles` links at the bottom of each page to move between topics.
- Contributions are welcome — see [CONTRIBUTING.md](CONTRIBUTING.md).

## Article index

### Die casting — [die-casting/](die-casting/)

1. [Aluminum Die Casting Process: Complete Engineering Guide](die-casting/aluminum-die-casting-process-guide.md)
2. [Magnesium Die Casting: Alloys, Parameters and Design Rules](die-casting/magnesium-die-casting-guide.md)
3. [High Pressure Die Casting Parameters: HPDC Process Control](die-casting/high-pressure-die-casting-parameters.md)
4. [Low Pressure Die Casting: Process, Applications and Limits](die-casting/low-pressure-die-casting-guide.md)
5. [Vacuum Assisted Die Casting: Reducing Gas Porosity](die-casting/vacuum-assisted-die-casting.md)
6. [Die Casting Porosity: Causes, Detection and Prevention](die-casting/die-casting-porosity-prevention.md)
7. [Die Casting Gating and Runner Design Fundamentals](die-casting/gating-and-runner-design.md)
8. [Die Casting Shot Profile and Intensification Pressure](die-casting/shot-profile-and-intensification.md)
9. [Die Thermal Management: Cooling Lines and Die Temperature](die-casting/die-thermal-management.md)
10. [Die Casting DFM: Wall Thickness, Draft Angles and Ribs](die-casting/die-casting-dfm-guidelines.md)
11. [Die Casting Surface Defects: Troubleshooting Guide](die-casting/surface-defects-troubleshooting.md)
12. [Die Casting Trimming, Deburring and Secondary Operations](die-casting/trimming-and-secondary-operations.md)
13. [Die Casting vs Sand Casting vs Gravity Casting Compared](die-casting/die-casting-vs-sand-vs-gravity-casting.md)
14. [Die Casting Cost Drivers: How Casting Prices Are Built](die-casting/die-casting-cost-drivers.md)

### Materials — [materials/](materials/)

40. [Aluminum Die Casting Alloys: A380, ADC12, A356 Compared](materials/aluminum-die-casting-alloys.md)
41. [Magnesium Alloys AZ91D and AM60B: Properties and Use](materials/magnesium-alloys-az91d-am60b.md)
42. [Zinc Die Casting Alloys: Zamak 3, 5 and ZA Grades](materials/zinc-die-casting-alloys.md)
43. [Aluminum vs Magnesium vs Zinc for Die Cast Parts](materials/aluminum-vs-magnesium-vs-zinc.md)
44. [Heat Treatment of Aluminum Castings: T5, T6 and T7](materials/heat-treatment-of-castings.md)
45. [Surface Treatment for Castings: Anodizing, Coating, Plating](materials/surface-treatment-and-coatings.md)

File: die-casting/high-pressure-die-casting-parameters/index.html
High Pressure Die Casting Parameters: HPDC Process Control | Industrial Manufacturing Knowledge Base
⚙
Industrial Manufacturing Knowledge Base

Die Casting
CNC Machining
Tooling
Automotive
Materials
Supplier Selection
Reference
Glossary
Downloads
Request Quote
Home
Industrial Manufacturing Knowledge Base

High Pressure Die Casting Parameters: HPDC Process Control
High Pressure Die Casting Parameters: HPDC Process Control
10 min read
Updated August 6, 2026

A parameter-level guide to HPDC process control: shot profile, gate velocity, fill time, intensification, die temperature, clamp force and process windows.
High Pressure Die Casting Parameters: HPDC Process Control
Introduction
A high pressure die casting machine exposes perhaps forty adjustable settings, but only a handful of them determine whether a casting is sound. The rest are consequences. Process control in HPDC is largely the discipline of identifying which few variables are causal, expressing them as metal-side quantities rather than machine-side ones, and then holding them inside a window that has been demonstrated to produce conforming parts.
The sections below separate machine parameters from metal parameters, show how the two are linked through the PQ² relationship, give defensible target ranges and control bands, and describe what a usable HPDC process window looks like in practice. Readers should come away able to interrogate a supplier’s process sheet rather than accept it.
Technical Explanation
Machine-side and metal-side parameters
Every parameter belongs to one of three layers.
Machine parameters are what the operator types: hydraulic accumulator pressure, plunger position setpoints, velocity stages, valve timings, die temperature controller setpoints, spray duration. These are convenient but not transferable — the same numbers on a different machine give a different casting.
Metal parameters are what the alloy actually experiences: gate velocity, cavity fill time, metal pressure during intensification, metal temperature at the gate, die surface temperature at the instant of fill. These are transferable and are what a process design should specify.
Part outcomes — porosity level, dimensional conformance, surface class, leak rate — are what the customer buys. Control is the act of holding metal parameters constant by adjusting machine parameters when equipment state changes.
The translation between the first two layers involves geometry. Metal pressure is not hydraulic pressure:
P_metal = P_hydraulic × (A_cylinder / A_plunger)

A machine at 16 MPa hydraulic with a 200 mm injection cylinder and a 90 mm plunger tip multiplies pressure by (200/90)² ≈ 4.94, giving about 79 MPa on the metal. Change the tip diameter to 100 mm on the same die and metal pressure drops to about 64 MPa with no change to the operator’s setpoint.
The PQ² relationship
The machine can deliver a range of flow rates, but pressure and flow trade off against each other. Hydraulic machine capability is well approximated by:
P_machine = P_max × [1 − (Q / Q_max)²]

The die presents the opposite behaviour. Flow through the runner and gate is resisted by friction and by the sudden contraction at the gate, so the pressure required rises with the square of flow:
P_die = k_die × Q²

Plotting both against Q gives a machine line falling from left to right and a die line rising. Their intersection is the operating point — the flow rate that machine and die will actually settle at. The practical use of this is diagnostic: if the required fill time demands a flow rate to the right of the intersection, the machine cannot deliver it, and the answer is either a larger gate, a larger machine, or a longer fill time with the thermal consequences that implies.
Fill time and the thermal criterion
Fill time is not a free choice. It is bounded below by the machine and above by heat loss. The metal front must still be able to flow when it reaches the last point in the cavity, which means its solid fraction must remain below roughly 20–30 %. NADCA’s empirical fill-time relationship expresses this:
t = k × T × [ (T_i − T_f) + S × Z ] / (T_f − T_d)

where T is nominal wall thickness, T_i the metal temperature entering the cavity, T_f the minimum flow temperature, T_d the die surface temperature at the start of injection, S the allowable percentage solids at the end of fill, and Z an alloy-specific solidification factor. k is an empirical constant reflecting die material and heat transfer.
Read the structure rather than the constants. Fill time scales linearly with wall thickness — halve the wall and you halve the time available. It rises as die temperature rises toward the flow temperature, which is why hot dies are a legitimate tool for filling thin sections. And it is insensitive to machine size, which is why buying a bigger machine does not fix a misrun.
The intensification window
Once the cavity is full, the plunger nearly stops and the system switches to intensification. Hydraulic pressure is multiplied and applied through the biscuit and runner to the still-liquid interior of the casting. The useful work happens only while a liquid path from biscuit to hot spot remains open.
Three timing quantities matter. Rise time is how long the intensifier takes to reach full pressure, typically 10–50 ms; a slow intensifier on a thin-wall part arrives after the gate has frozen and contributes nothing. Gate freeze time depends on gate thickness and die temperature and is often only 30–80 ms on thin gates. Hold time must exceed the solidification time of the thickest section being fed.
The sequence during the shot is therefore:
Slow shot moves metal to the gate without folding air into it.
Fast shot fills the cavity in 20–100 ms.
The pressure spike at end of fill is damped by the braking circuit to limit flash.
Intensification rises to 40–100 MPa within tens of milliseconds.
Pressure is held until gate freeze, after which it is released and the die opens on its cooling timer.
Process capability and drift
Recorded shot traces — plunger position, velocity and hydraulic pressure against time — are the primary control record. Useful derived features include actual fast-shot velocity, actual changeover position, biscuit thickness, peak impact pressure and intensification rise time. Setting statistical control limits on those derived features detects accumulator nitrogen loss, valve wear and tip wear well before parts fail inspection. Cavity pressure sensors give a more direct signal but require die modification and survive a limited number of shots.
Engineering Parameters
Parameter	Typical Range	Units	Notes / Driver	
Slow shot velocity	0.15–0.5	m/s	Set from sleeve diameter and fill ratio to avoid wave breaking	
Changeover position	Gate ± 10–30	mm of stroke	Late changeover entrains air; early changeover wastes fill time	
Fast shot (plunger) velocity	2–6	m/s	Derived from required gate velocity and gate area	
Gate velocity, aluminum	30–60	m/s	40–50 m/s is the usual working target	
Gate velocity, magnesium	40–90	m/s	Lower density permits higher velocity before erosion	
Cavity fill time	20–100	ms	20–40 ms below 2 mm wall; 60–100 ms above 3 mm	
Intensification pressure (metal)	40–100	MPa	400–1,000 bar; upper band for pressure-tight and structural parts	
Intensification rise time	10–50	ms	Must complete before gate freeze	
Hydraulic accumulator pressure	12–20	MPa	Machine-side; translate to metal pressure before comparing suppliers	
Plunger tip diameter	50–150	mm	Sets both pressure multiplication and sleeve fill ratio	
Shot sleeve fill ratio	30–60	%	Below 30 % the free surface is uncontrollable	
Biscuit thickness	15–30	mm	Thin biscuits freeze and block the intensification path	
Metal temperature at ladle	640–700	°C	Aluminum; measure at the ladle, not the furnace bath	
Die surface temperature	180–250	°C	Aluminum; 200–280 °C for magnesium	
Clamp force utilisation	60–85	% of rating	Below 60 % suggests the wrong machine; above 85 % risks flash	
Cycle time	30–90	s	Solidification-dominated above 3 mm wall	

Clamp force is the sizing calculation that most often decides which cell a job runs on:
F_clamp ≥ A_projected × P_intensification × SF  (SF = 1.2–1.5)

A_projected is the full shadow of casting, runner, biscuit and overflows on the parting plane, not just the part. Slides that generate a wedge reaction add to the requirement.
Ranges move with alloy and geometry. Zinc runs cooler at every stage, with die temperature near 150–200 °C and lower intensification. Large structural aluminum castings deliberately reduce gate velocity toward 25–35 m/s to limit air entrainment, accepting longer fill times and compensating with vacuum and higher die temperature. Thin heat-sink geometry pushes in the opposite direction, toward maximum die temperature and the shortest fill the machine can produce.
Specify metal parameters in the control plan, not machine setpoints. A control plan that lists “injection pressure 15 MPa” is unauditable across machines; “gate velocity 45 ± 5 m/s, metal pressure 70 MPa minimum” is.
Plunger tip wear is a silent process shift. As the tip wears, blow-by increases, effective intensification drops and biscuit thickness drifts. Track tip life in shots and change on a schedule.
Accumulator condition governs fast shot. Nitrogen pre-charge falls slowly. A machine that met its velocity target at installation may miss it by 20 % two years later with no alarm raised.
Die temperature must be measured, not assumed. Controller setpoint is water or oil temperature, not die surface temperature. Thermocouples 3–5 mm behind the cavity surface, or a thermal camera reading immediately after ejection, give the real number.
First-article process windows should be mapped, not found. A short designed experiment across fill time and intensification pressure at production intent identifies the edges of the window and is far more valuable at PPAP than a single capable run at one setting.
Capability targets. Automotive programmes generally expect Cpk ≥ 1.33 on designated significant characteristics, with 1.67 during initial qualification. Dimensional capability in HPDC is usually limited by die thermal state rather than by machine repeatability.
Traceability. Recording shot number, die temperature, alloy heat and machine ID against each part allows containment to be scoped to hours rather than to a whole shipment when a defect escapes.
Manufacturing Considerations
Common Mistakes
Mistake: Comparing two suppliers on quoted injection pressure — Why it fails: hydraulic pressure without cylinder and plunger diameters says nothing about the pressure on the metal — Fix: ask for the intensification pressure on the metal in MPa and the tip diameter used.
Mistake: Increasing fast shot velocity to cure a misrun — Why it fails: misrun is usually a thermal problem; more velocity adds air entrainment and gate erosion while the last-fill region still freezes short — Fix: raise die temperature and metal temperature, or shorten the flow path with a second gate.
Mistake: Setting changeover by trial without knowing metal front position — Why it fails: if the plunger accelerates while the runner is still part empty, the fast shot atomises the front and injects a foam — Fix: calculate the position at which metal reaches the gate from sleeve geometry and fill ratio, then confirm on short shots.
Related Articles
Die Casting Shot Profile and Intensification Pressure
Die Casting Gating and Runner Design Fundamentals
Die Thermal Management: Cooling Lines and Die Temperature
Die Casting Porosity: Causes, Detection and Prevention
APQP and PPAP: Automotive Part Approval Process Guide
References
NADCA Product Specification Standards for Die Castings — Source of the empirical fill-time relationship, gate velocity guidance and process capability recommendations used across the industry. https://www.nadca.com
E. J. Vinarcik, “High Integrity Die Casting Processes” (Wiley) — Detailed treatment of shot control, vacuum and squeeze casting variants with process parameter discussion.
W. G. Andresen, “Die Cast Engineering: A Hydraulic, Thermal and Mechanical Process” — Explains PQ² analysis, pressure multiplication and machine selection from first principles.
ASM International, ASM Handbook Volume 15: Casting — Fundamentals of mould filling, solidification kinetics and defect formation in pressure die casting. https://www.asminternational.org
AIAG Statistical Process Control (SPC) Reference Manual — Defines the Cp, Cpk and Ppk methodology applied to die casting significant characteristics. https://www.aiag.org
DieCastor — Technical resource covering die casting machine configuration, shot parameter setup and production process monitoring. https://www.diecastor.com

← Back toIndustrial Manufacturing Knowledge BaseOpen industrial manufacturing knowledge base: aluminum & magnesium die casting, CNC machining, injection molding, tooling, materials, automotive manufacturing and supplier selection. 50+ engineering articles and reference tables.

Sections
Die Casting
CNC Machining
Tooling
Automotive
Materials
Supplier Selection
Reference
Glossary
Downloads

Project
GitHub Repository
Content License (CC BY 4.0)

© 2026 Industrial Manufacturing Knowledge Base. Content licensed under CC BY 4.0.
Content licensed under CC BY 4.0.
