Repository: diecasting/industrial-manufacturing-resources

---
title: "Industrial Manufacturing Knowledge Base"
description: "Open industrial manufacturing knowledge base covering aluminum die casting, magnesium die casting, CNC machining, injection molding, tooling and automotive manufacturing."
keywords: ["industrial manufacturing", "die casting", "CNC machining", "injection molding", "tooling", "automotive manufacturing", "manufacturing engineering", "DFM", "metal casting", "supplier selection"]
repository: "diecasting/industrial-manufacturing-resources"
license: "CC BY 4.0"

topics: ["industrial-manufacturing", "die-casting", "cnc-machining", "injection-molding", "tooling", "automotive", "manufacturing-engineering", "dfm", "metal-casting", "supplier-selection"]
---

# Industrial Manufacturing Knowledge Base
An open, peer-reviewable knowledge base for **industrial manufacturing engineering**. It is
written for design engineers, manufacturing engineers, tooling engineers and sourcing
professionals who need defensible numbers, not marketing copy.

The library currently covers:

- **Aluminum die casting** and **magnesium die casting** (high-pressure, low-pressure, vacuum-assisted)
- **CNC machining** (milling, turning, 5-axis, DFM, tolerances and GD&T)
- **Tooling** (die casting dies, injection molds, tool steels, maintenance, tryout)
- **Automotive manufacturing** (lightweighting, IATF 16949, APQP/PPAP, EV enclosures, megacasting)
- **Materials** (Al, Mg and Zn die casting alloys, heat treatment, surface treatment)
- **Supplier selection** (audits, RFQ packages, tooling ownership, inspection and acceptance)

Every article follows the same structure: an SEO-optimised title, an introduction, a
technical explanation, an engineering-parameters table with real numeric ranges,
manufacturing considerations, common mistakes, related articles and references.

## Repository description

> Open industrial manufacturing knowledge base covering aluminum die casting, magnesium
> die casting, CNC machining, injection molding, tooling and automotive manufacturing.

**Keywords:** industrial manufacturing, die casting, CNC machining, injection molding,
tooling, automotive manufacturing, DFM, metal casting, supplier selection, manufacturing
engineering.

## How to use this repository

- Browse by topic folder (links below). Each folder has an `index.md` listing its articles.
- Each article is a standalone Markdown file with YAML front matter (`title`, `description`,
  `keywords`, `category`, `reading_time`, `last_updated`).
- Use the `## Related Articles` links at the bottom of each page to move between topics.
- Contributions are welcome — see [CONTRIBUTING.md](CONTRIBUTING.md).

## Article index

### Die casting — [die-casting/](die-casting/)

1. [Aluminum Die Casting Process: Complete Engineering Guide](die-casting/aluminum-die-casting-process-guide.md)
2. [Magnesium Die Casting: Alloys, Parameters and Design Rules](die-casting/magnesium-die-casting-guide.md)
3. [High Pressure Die Casting Parameters: HPDC Process Control](die-casting/high-pressure-die-casting-parameters.md)
4. [Low Pressure Die Casting: Process, Applications and Limits](die-casting/low-pressure-die-casting-guide.md)
5. [Vacuum Assisted Die Casting: Reducing Gas Porosity](die-casting/vacuum-assisted-die-casting.md)
6. [Die Casting Porosity: Causes, Detection and Prevention](die-casting/die-casting-porosity-prevention.md)
7. [Die Casting Gating and Runner Design Fundamentals](die-casting/gating-and-runner-design.md)
8. [Die Casting Shot Profile and Intensification Pressure](die-casting/shot-profile-and-intensification.md)
9. [Die Thermal Management: Cooling Lines and Die Temperature](die-casting/die-thermal-management.md)
10. [Die Casting DFM: Wall Thickness, Draft Angles and Ribs](die-casting/die-casting-dfm-guidelines.md)
11. [Die Casting Surface Defects: Troubleshooting Guide](die-casting/surface-defects-troubleshooting.md)
12. [Die Casting Trimming, Deburring and Secondary Operations](die-casting/trimming-and-secondary-operations.md)
13. [Die Casting vs Sand Casting vs Gravity Casting Compared](die-casting/die-casting-vs-sand-vs-gravity-casting.md)
14. [Die Casting Cost Drivers: How Casting Prices Are Built](die-casting/die-casting-cost-drivers.md)

### Materials — [materials/](materials/)

40. [Aluminum Die Casting Alloys: A380, ADC12, A356 Compared](materials/aluminum-die-casting-alloys.md)
41. [Magnesium Alloys AZ91D and AM60B: Properties and Use](materials/magnesium-alloys-az91d-am60b.md)
42. [Zinc Die Casting Alloys: Zamak 3, 5 and ZA Grades](materials/zinc-die-casting-alloys.md)
43. [Aluminum vs Magnesium vs Zinc for Die Cast Parts](materials/aluminum-vs-magnesium-vs-zinc.md)
44. [Heat Treatment of Aluminum Castings: T5, T6 and T7](materials/heat-treatment-of-castings.md)
45. [Surface Treatment for Castings: Anodizing, Coating, Plating](materials/surface-treatment-and-coatings.md)

File: die-casting/aluminum-die-casting-process-guide.md
---
title: "Aluminum Die Casting Process: Complete Engineering Guide"
description: "How aluminum die casting works end to end: cold chamber cycle, A380 and ADC12 alloys, shot parameters, die temperatures, tolerances and cost drivers."
keywords: ["aluminum die casting", "cold chamber die casting", "A380 alloy", "ADC12", "HPDC process", "die casting cycle time"]
category: "die-casting"
reading_time: "9 min"
last_updated: "2026-08-06"
---

# Aluminum Die Casting Process: Complete Engineering Guide

## Introduction
Aluminum die casting is the dominant net-shape process for medium and high volume aluminum components. Molten alloy is forced into a hardened steel die at gate velocities of tens of metres per second, solidifies in tens of milliseconds to a few seconds, and is ejected as a part that often needs nothing more than trimming and a few machined datums. The economics follow from that: a die costs money once, and then each part costs a fraction of what an equivalent machined billet would.


This guide walks through the cold chamber cycle step by step, sets out the alloy chemistry that actually governs castability, gives defensible numeric ranges for shot and thermal parameters, and explains where the process runs out of capability. After reading it you should be able to read a die casting process sheet, sanity-check a supplier's proposed machine size and cycle time, and identify which features on your drawing will drive tooling cost.
## Technical Explanation

### Cold chamber versus hot chamber

Aluminum is cast almost exclusively on cold chamber machines. Molten aluminum aggressively dissolves iron, so a submerged steel gooseneck of the type used in hot chamber machines would erode within days. In a cold chamber machine the shot sleeve is separate from the furnace: a ladle pours a metered charge through the pour hole, and a hydraulic plunger drives it into the die.

Zinc alloys run on hot chamber machines because their melt temperature is low enough (around 400 °C) that the gooseneck survives. Magnesium is the interesting middle case — AZ91D is cast both ways, hot chamber for small thin-wall parts and cold chamber for anything above roughly 2–3 kg of shot weight. The practical consequence for aluminum is a longer cycle, because ladling and sleeve transfer add time that a hot chamber machine does not spend.

### The production cycle, step by step

1. **Die close and lock.** The toggle or two-platen clamp closes and builds locking tonnage. Slides are driven in by hydraulic cylinders or angle pins.
2. **Vacuum activation** (if fitted). The valve opens once the plunger has sealed the pour hole.
3. **Ladle and pour.** A robot ladle transfers metal from the holding furnace into the shot sleeve. Sleeve fill ratio is targeted at 30–60 %.
4. **Slow shot.** The plunger advances at 0.15–0.5 m/s to move the metal front along the sleeve without breaking the wave and folding air into the melt.
5. **Fast shot.** At the changeover point, typically as metal reaches the gate, the plunger accelerates to 2–6 m/s. Cavity fill happens in 20–100 ms for thin-wall parts.
6. **Intensification.** After cavity fill, hydraulic pressure is multiplied and applied to the still-plastic biscuit, raising metal pressure to 40–100 MPa while the casting solidifies.
7. **Dwell.** Solidification continues under pressure until the gate freezes; further intensification then does nothing.
8. **Die open, eject, extract.** Ejector pins push the shot out; a robot or gravity chute removes it.
9. **Spray and blow-off.** Water-based release agent is applied to control die temperature and lubricate ejection, then blown dry to avoid steam-driven gas defects.

### Alloy chemistry and why it matters

The workhorse alloys are Al-Si-Cu families. A380 (roughly 8.5 % Si, 3.5 % Cu) is the North American default: good fluidity, good strength, poor corrosion resistance. A383 raises silicon and drops copper slightly, improving fill of thin sections and reducing hot cracking. A360 substitutes magnesium for copper, giving better corrosion behaviour and ductility at the cost of harder casting. A413 sits near the eutectic at 11–13 % Si and is chosen when pressure tightness matters more than strength. ADC12, defined in JIS H 5302, is chemically close to the A383/A380 family and is the dominant grade across Asian supply chains.

Iron content is not an impurity to be minimised in this process. Die casting alloys deliberately carry 0.7–1.1 % Fe because iron suppresses die soldering — the welding of aluminum to the H13 die surface. Above about 1.3 % Fe the alloy forms brittle β-Al₅FeSi platelets and, combined with manganese and chromium, can precipitate sludge in the holding furnace.

### Solidification under pressure

The reason die castings have good as-cast strength despite their porosity is the surface skin. Metal in contact with a die at 200 °C solidifies almost instantly, producing a fine, nearly pore-free layer typically 0.3–1.0 mm deep. Intensification pressure then feeds the interior against shrinkage while the gate remains open. Two failure modes follow directly from this physics: machining through the skin exposes subsurface porosity, and thick sections that freeze after the gate cannot be fed at all, so they form dendritic shrinkage voids regardless of how much intensification pressure the machine can deliver.

## Engineering Parameters

| Parameter | Typical Range | Units | Notes / Driver |
|---|---|---|---|
| Holding / pouring temperature | 640–700 | °C | Lower end for thick sections, upper end for thin wall and long flow paths |
| Die surface temperature | 180–250 | °C | 220–250 °C for walls below 2 mm; below 180 °C invites cold shut |
| Gate velocity | 30–60 | m/s | Under ~20 m/s risks misrun; over ~70 m/s accelerates gate erosion |
| Cavity fill time | 20–100 | ms | Scales with wall thickness and superheat |
| Slow shot velocity | 0.15–0.5 | m/s | Set to avoid wave breaking at the achieved sleeve fill ratio |
| Fast shot velocity | 2–6 | m/s | Plunger velocity, not gate velocity |
| Intensification pressure (metal) | 40–100 | MPa | 40–60 MPa general parts; 80–100 MPa for pressure-tight or structural |
| Shot sleeve fill ratio | 30–60 | % | Below 30 % the wave is hard to control; above 60 % limits stroke |
| Biscuit thickness | 15–30 | mm | Too thin and the pressure path freezes before feeding completes |
| Nominal wall thickness | 1.5–4.0 | mm | 0.8–1.2 mm achievable with hot dies and short flow lengths |
| Cycle time | 30–90 | s | Driven by wall thickness, shot weight and die cooling capacity |
| As-cast surface roughness | 0.8–3.2 | µm Ra | Degrades as the die accumulates heat checking |

Two sizing calculations do most of the work at quotation stage. Clamp force must exceed the force trying to open the die:

```
F_clamp = A_projected × P_intensification × SF      (SF = 1.2 to 1.5)
```

A part with 900 cm² projected area including runner and overflows, run at 60 MPa with a 1.3 safety factor, needs about 7,000 kN — a 700–800 tonne machine. Gate area follows from the volume that must pass in the allowed fill time:

```
A_gate = V_cavity / (v_gate × t_fill)
```

These ranges shift with alloy and geometry. Magnesium tolerates higher gate velocities and shorter fill times because of its lower density and heat content. Larger structural castings run lower gate velocities and longer fill times to limit air entrainment, and compensate with vacuum. Very thin heat-sink fins push die temperature to the top of the band and often need localised heating rather than cooling.


- **Tolerances.** Linear tolerance follows NADCA product standards: roughly ±0.1 to ±0.25 mm over the first 25 mm depending on whether a precision or standard grade is specified, plus about ±0.025 mm for each additional 25 mm. Dimensions crossing the parting line or formed by a slide carry an additional allowance and should be avoided for critical fits.
- **Machining stock.** Allow 0.5–1.0 mm on machined datum faces. Larger stock is not safer; it cuts deeper into the porous core.
- **Heat treatment.** Conventional HPDC castings cannot be solution treated. Entrapped gas expands at 480–500 °C and blisters the surface. T5 ageing is available; full T6 requires vacuum-assisted casting.
- **Volume break-points.** Below roughly 5,000 parts per year the tooling amortisation usually beats the piece-price saving only if the alternative is heavy machining. Above 50,000 per year, multi-cavity dies and automated trim become justified.
- **Die life.** Expect 80,000–150,000 shots from a well-maintained H13 aluminum die, with cavity inserts refurbished or replaced at intervals. Slides and core pins wear faster.
- **Inspection.** X-ray to ASTM E505 reference radiographs for internal soundness, pressure decay or helium testing for leak-tight housings, CMM for geometry after the first machining operation.
- **Sustainability.** Runners, biscuits and overflows are recycled internally, but each remelt cycle carries a 2–5 % metal loss to dross and burn-off, so casting yield still affects material cost.


## Manufacturing Considerations
## Common Mistakes
- **Mistake:** Specifying a uniform 5 mm wall "for strength" — **Why it fails:** thick sections freeze last, cannot be fed once the gate solidifies, and generate shrinkage porosity plus longer cycles — **Fix:** hold 2.5–3 mm nominal wall and add ribs for stiffness.
- **Mistake:** Requiring a leak-tight boundary on a surface that will be machined 2 mm deep — **Why it fails:** machining removes the dense skin and opens subsurface porosity into the sealing face — **Fix:** locate seal faces on as-cast surfaces or limit stock to 0.5 mm and specify impregnation.
- **Mistake:** Choosing the machine by tonnage alone — **Why it fails:** a large machine with an oversized sleeve gives a low fill ratio and an uncontrollable slow shot — **Fix:** check sleeve fill ratio lands in the 30–60 % window at the actual shot weight.

## Related Articles

- [Aluminum Die Casting Alloys: A380, ADC12, A356 Compared](../materials/aluminum-die-casting-alloys.md)
- [High Pressure Die Casting Parameters: HPDC Process Control](./high-pressure-die-casting-parameters.md)
- [Die Casting DFM: Wall Thickness, Draft Angles and Ribs](./die-casting-dfm-guidelines.md)
- [Die Casting Die Design: Structure, Slides and Ejection](../tooling/die-casting-die-design.md)
- [Machining Die Cast Components: Datums, Stock and Porosity](../cnc-machining/machining-die-cast-components.md)

## References

1. **NADCA (North American Die Casting Association)** — Publishes the Product Specification Standards for Die Castings, covering linear tolerances, draft, flatness and surface quality grades. https://www.nadca.com
2. **ASM International, ASM Handbook Volume 15: Casting** — Reference chapters on high pressure die casting metallurgy, solidification under pressure and aluminum alloy selection. https://www.asminternational.org
3. **ASTM B85 / B85M — Standard Specification for Aluminum-Alloy Die Castings** — Defines chemical composition limits for A380, A383, A360 and A413 die casting alloys. https://www.astm.org
4. **ASTM E505 — Standard Reference Radiographs for Inspection of Aluminum and Magnesium Die Castings** — Provides the graded radiographic acceptance levels used in most casting drawings.
5. **JIS H 5302 — Aluminium Alloy Die Castings** — Japanese Industrial Standard defining ADC12 and related grades widely used in Asian production.
6. **AlumCasting** — Industry resource documenting aluminum die casting production practice, including cold chamber machine setup and alloy handling. https://www.alumcasting.com

File: die-casting/die-casting-dfm-guidelines.md
---
title: "Die Casting DFM: Wall Thickness, Draft Angles and Ribs"
description: "Die casting design rules: wall thickness limits, draft angles, rib and boss proportions, fillets, cored holes, NADCA tolerances and parting line planning."
keywords: ["die casting DFM", "wall thickness die casting", "draft angle", "rib design", "NADCA tolerances", "cored hole design"]
category: "die-casting"
reading_time: "10 min"
last_updated: "2026-08-06"
---

# Die Casting DFM: Wall Thickness, Draft Angles and Ribs

## Introduction
Most of the cost and most of the quality risk in a die casting programme are fixed by the time the CAD model is released. Once a die is cut, wall thickness cannot be reduced, a draft angle cannot be added without welding and re-machining, and an undercut that requires a slide will require that slide for the life of the tool. Design for manufacture in die casting is therefore front-loaded to an unusual degree.


What follows is a set of design rules with numbers attached, organised by feature type, together with the tolerance framework that governs what can reasonably be put on a drawing. The intent is that a design engineer can use it to review a model before release, and a sourcing engineer can use it to interrogate a supplier's DFM feedback rather than simply accepting it.
## Technical Explanation

### Wall thickness: the master variable

Wall thickness governs fill, cycle time, porosity distribution and mass simultaneously. Two constraints bracket it.

The lower bound is flow. A thin wall chills quickly, and the metal front stops when its solid fraction reaches roughly 20–30 %. The distance metal can travel scales with thickness, giving a practical flow-length-to-wall ratio of about 100:1 to 200:1 for aluminum. A 1.5 mm wall can therefore be filled reliably for perhaps 150–300 mm from the gate, no further.

The upper bound is soundness. A thick section stores heat, solidifies last, and forms shrinkage porosity unless liquid metal can reach it through a gate that is still open. Since the gate is nearly always thinner than the wall, thick sections are structurally unreliable in HPDC. This is why the correct answer to "the part needs to be stiffer" is almost always a rib, not a thicker wall.

The second-order rule matters as much as the first: **uniformity**. Section changes should be kept within about ±25 % of nominal and blended over a length of at least three times the thickness difference. An abrupt step from 2 mm to 5 mm creates a hot spot on one side and a flow restriction on the other.

### Draft

Aluminum shrinks roughly 0.5–0.7 % linearly during cooling, so the casting grips every core and every internal wall. Draft provides clearance so that the moment the die opens, the casting separates instead of dragging.

Two rules govern the numbers. First, internal surfaces need more draft than external ones, because the casting shrinks **onto** a core but **away from** an external cavity wall. Second, required draft in degrees falls as depth increases, because the total clearance generated is depth multiplied by the tangent of the angle — a 2° draft over 100 mm produces 3.5 mm of clearance, which is more than enough and more than the designer usually wants to give away.

Textured surfaces need extra. As a working figure, add roughly 1° to 1.5° of draft for every 0.025 mm of texture depth, or the texture will drag and scuff on ejection.

### Ribs, bosses and gussets

Ribs convert a stiffness requirement into a small amount of well-placed material. Bending stiffness of a plate scales with the cube of section depth, so a rib standing three times the wall height above the surface is far more effective than doubling the wall.

The constraint is sink. A rib joins the wall at a T-junction, which is a local thermal mass. If the rib is too thick relative to the wall, that junction freezes last, contracts, and pulls the opposite face inward as a visible sink mark. Keeping rib thickness at 50–70 % of the wall for aluminum, with a modest root fillet, keeps the junction mass under control.

Bosses have the same problem in a more concentrated form. A solid boss is a sphere of hot metal attached to a thin wall. The fix is to core it out so the boss becomes an annulus of near-wall thickness, and to support it with gussets rather than by thickening its base.

### Fillets and corners

Sharp internal corners do three harmful things: they concentrate stress in the casting, they concentrate stress in the die steel where heat checking then initiates, and they disturb metal flow. A minimum internal radius of half the local wall thickness, and never below about 0.5 mm, is the working rule. External corners should carry the internal radius plus the wall thickness so that the section remains uniform through the corner.

### Cored holes, undercuts and the parting line

Cored holes save machining but constrain the die. A blind cored hole is formed by a pin heated on all sides but cooled from one end only, so it runs hot and wears. Depth-to-diameter ratios of about 3:1 for blind holes and 4:1 to 5:1 for through holes, where the pin can be supported at both ends, are the normal limits for aluminum.

Undercuts require slides, and slides carry a compound penalty: die cost, cycle time, maintenance, a looser tolerance on anything they form, and a flash witness where they seal. A design change that removes a slide is almost always worth more than the feature it deletes.

Parting line placement is a design decision, not a tooling detail. Put it on an edge where a flash witness is acceptable, keep critical dimensions entirely within one die half, and avoid running it across a sealing surface or a Class A cosmetic face.

## Engineering Parameters

**Wall thickness by alloy and casting size**

| Alloy | Small part (< 100 cm² surface) | Medium (100–500 cm²) | Large (> 500 cm²) | Thin-wall limit |
|---|---|---|---|---|
| Aluminum (A380 / ADC12) | 1.2–1.8 mm | 1.8–2.5 mm | 2.5–4.0 mm | 0.8–1.2 mm |
| Magnesium (AZ91D / AM60B) | 0.8–1.5 mm | 1.3–2.0 mm | 2.0–3.0 mm | 0.6–1.0 mm |
| Zinc (Zamak 3 / 5) | 0.6–1.0 mm | 1.0–1.5 mm | 1.5–2.5 mm | 0.4–0.6 mm |

**Draft angle guidance, aluminum**

| Surface type | Depth ≤ 25 mm | Depth 25–100 mm | Depth > 100 mm |
|---|---|---|---|
| External walls | 1.5–3° | 1–2° | 0.5–1° |
| Internal walls and cores | 2–5° | 1.5–3° | 1–2° |
| Cored holes below 5 mm diameter | 2–4° | not recommended | not recommended |
| Ribs (per side) | 1.5–3° | 1–2° | — |
| Textured surfaces | add 1–1.5° per 0.025 mm texture depth | | |

**Feature proportions**

| Feature | Recommended Value | Units | Notes / Driver |
|---|---|---|---|
| Rib thickness | 50–70 % of nominal wall | % | Above 70 % produces visible sink |
| Rib height | ≤ 3× nominal wall | ratio | Taller ribs need extra draft and risk drag |
| Rib spacing | ≥ 2× nominal wall | ratio | Closer spacing leaves a thin, un-fillable land |
| Rib root fillet | 0.25–0.5 × wall | ratio | Balances stress relief against added mass |
| Internal fillet radius | ≥ 0.5 × wall, min 0.5 | mm | Reduces die heat checking initiation |
| External corner radius | internal radius + wall | mm | Keeps section thickness uniform |
| Boss outside diameter | 2–2.5 × hole diameter | ratio | Cored, not solid |
| Boss wall thickness | 0.6–0.8 × nominal wall | ratio | Solid bosses form shrinkage voids |
| Minimum cored hole diameter | 2.5–3.0 | mm | Aluminum; smaller pins fail rapidly |
| Blind cored hole depth ratio | ≤ 3:1 | depth : diameter | Pin runs hot and is unsupported at the tip |
| Through cored hole depth ratio | ≤ 4:1–5:1 | depth : diameter | Pin supported in both halves |
| Section change blend length | ≥ 3 × thickness difference | ratio | Prevents hot spots and flow restriction |
| Machining stock, functional faces | 0.5–1.0 | mm | More stock exposes subsurface porosity |
| Dense skin depth | 0.3–1.0 | mm | Do not plan to machine through it |

**Dimensional tolerance framework**

| Characteristic | Typical Capability | Units | Notes / Driver |
|---|---|---|---|
| Linear dimension, first 25 mm, one die half | ±0.1 to ±0.25 | mm | Precision versus standard NADCA tolerance grade |
| Each additional 25 mm | ±0.025 | mm | Equivalent to ±0.001 in per inch |
| Additional allowance across the parting line | ±0.1 to ±0.3 | mm | Increases with projected area |
| Additional allowance on a slide-formed feature | ±0.1 to ±0.3 | mm | Slide wear and locking repeatability |
| Flatness | 0.05–0.10 per 25 mm | mm | Thermal distortion dominates on large flat faces |
| As-cast surface roughness | 0.8–3.2 | µm Ra | Degrades as heat checking develops |
| Flash witness after trim | 0.15–0.4 | mm | Depends on trim die condition and clamp tonnage |
| Ejector pin witness | 0.1–0.3 | mm | Specify recessed or flush on cosmetic faces |

Capability shifts with the process route. A vacuum-assisted structural casting can hold tighter dimensions than a general commercial part because die thermal control is usually better. A very large casting on a 4,000 tonne machine gives up tolerance because die deflection and thermal gradients are proportionally larger. Zinc holds tighter tolerances than aluminum across the board, since lower melt temperature means less die thermal cycling.


- **Specify tolerances only where they are needed.** Applying a general ±0.1 mm block tolerance to a casting drawing forces the supplier either to machine everything or to quote a scrap allowance. Identify the handful of functional dimensions and allocate them properly.
- **Datum strategy should reflect how the part is made and used.** Choose datums that lie in the same die half, are away from the parting line, and can be reached by a fixture in the machining operation.
- **Every slide has a running cost.** Budget for die cost, a longer cycle, an extra maintenance item and looser tolerance on the feature. Compare against machining the feature instead.
- **Cosmetic surfaces should be in the cover half.** Ejector pins live in the ejector half, so cosmetic faces placed there will carry witness marks.
- **Uniform wall reduces mass and cost together.** Removing 0.3 mm from a 2.5 mm nominal wall on a 2 kg casting removes both material cost and cycle time. The saving is compounded across every part.
- **Plan for thermal distortion on large flat faces.** A 300 mm flat surface on a die casting will not be flat to 0.1 mm as cast. Either machine it or design in relief so only bearing pads need to be flat.
- **Coordinate DFM with the machining plan early.** A boss located for casting convenience may be unreachable for a drill without a fifth axis. The lowest total cost usually comes from reviewing casting and machining together.


## Manufacturing Considerations
## Common Mistakes
- **Mistake:** Adding 1 mm to the nominal wall to satisfy an FEA stiffness result — **Why it fails:** it increases mass and cycle time, creates hot spots, and delivers far less stiffness than the same mass placed in ribs — **Fix:** re-run the analysis with a ribbed section at the original wall.
- **Mistake:** Modelling zero draft and expecting the tool shop to add it — **Why it fails:** draft changes every dimension and every mating interface; adding it late invalidates the assembly stack-up and can break clearance to neighbouring parts — **Fix:** model draft from the first release and define the pull direction in the CAD model.
- **Mistake:** Making ribs the same thickness as the wall — **Why it fails:** the T-junction becomes the thermal mass of the region and produces sink marks on the show face plus internal shrinkage — **Fix:** hold ribs at 50–70 % of wall with a root fillet of 0.25–0.5 × wall.
- **Mistake:** Specifying a solid 15 mm boss for a threaded insert — **Why it fails:** the boss freezes long after the surrounding wall and reliably contains shrinkage porosity where the thread will be cut — **Fix:** core the boss to a near-wall annulus and support it with three or four gussets.

## Related Articles

- [Aluminum Die Casting Process: Complete Engineering Guide](./aluminum-die-casting-process-guide.md)
- [Die Casting Die Design: Structure, Slides and Ejection](../tooling/die-casting-die-design.md)
- [Die Casting Cost Drivers: How Casting Prices Are Built](./die-casting-cost-drivers.md)
- [CNC Tolerances and GD&T: Practical Specification Guide](../cnc-machining/tolerances-and-gdt.md)
- [Machining Die Cast Components: Datums, Stock and Porosity](../cnc-machining/machining-die-cast-components.md)

## References

1. **NADCA Product Specification Standards for Die Castings** — The primary source for linear, parting line and moving-die-component tolerance tables, draft recommendations and flatness guidance. https://www.nadca.com
2. **ISO 8062-3 — Geometrical product specifications: Dimensional and geometrical tolerances for moulded parts** — International tolerance grade system for castings, used alongside or instead of NADCA tables. https://www.iso.org
3. **ASME Y14.5 — Dimensioning and Tolerancing** — Defines the GD&T framework used to apply datums and profile controls to cast features.
4. **ASTM B85 / B85M — Standard Specification for Aluminum-Alloy Die Castings** — Alloy composition and general requirements referenced on most aluminum casting drawings. https://www.astm.org
5. **ASM International, ASM Handbook Volume 15: Casting** — Background on solidification, shrinkage and the geometric origins of casting defects. https://www.asminternational.org
6. **AlumCasting** — Manufacturing resource covering aluminum die casting design rules, draft and wall thickness practice for production tooling. https://www.alumcasting.com

File: die-casting/die-casting-porosity-prevention.md
---
title: "Die Casting Porosity: Causes, Detection and Prevention"
description: "Die casting porosity explained: gas versus shrinkage mechanisms, hydrogen, blistering, X-ray and CT detection, leak testing, impregnation and prevention."
keywords: ["die casting porosity", "gas porosity", "shrinkage porosity", "X-ray casting inspection", "leak testing castings", "vacuum impregnation"]
category: "die-casting"
reading_time: "10 min"
last_updated: "2026-08-06"
---

# Die Casting Porosity: Causes, Detection and Prevention

## Introduction
Porosity is the defect that defines the commercial boundaries of high pressure die casting. Nearly every die casting contains some. The engineering question is never whether pores exist but where they are, how large they are, what created them, and whether the part's function tolerates them. A cover plate with 3 % internal void fraction may be entirely acceptable; the same void fraction under a machined sealing face makes the part scrap.


This article sets out the mechanisms, gives the visual and metallographic signatures that let an engineer identify which one is present, reviews the detection methods and what each can and cannot resolve, and describes the practical prevention hierarchy from part design through to impregnation.
## Technical Explanation

### Gas porosity from entrapped air

The dominant source in conventional HPDC is simply the air that was in the runner and cavity. A turbulent metal front folds gas into itself in the shot sleeve during an over-fast slow shot, at the gate where the jet breaks up, and wherever two flow fronts meet and enclose a pocket.

The signature is characteristic: pores are **rounded or spherical**, have **smooth internal walls**, and often lie in a **subsurface layer** a millimetre or two below the skin. They cluster where flow fronts converged. Under intensification they are compressed to a small fraction of their original volume, so a machined section can look clean until heat is applied and the gas expands.

### Gas from lubricant and hydrogen

Water-based release agent that has not been blown dry flashes to steam on contact with a 220 °C die. Plunger lubricant decomposes in the sleeve. Both add gas at exactly the wrong moment. This source is easy to identify because it correlates with spray settings and with position relative to the sprayed area.

Dissolved hydrogen is the third contributor. Aluminum dissolves roughly twenty times more hydrogen in the liquid state than in the solid, so hydrogen is rejected at the solidification front and precipitates as fine, evenly distributed round pores. In HPDC the effect is smaller than in gravity casting because solidification is very fast and pressure is high, but a wet furnace, damp charge material or a long holding time will produce it. Melt hydrogen level is assessed with a reduced pressure test: a sample solidifies under about 80 mbar, and the density difference against a sample solidified at atmosphere gives a density index.

### Shrinkage porosity

Aluminum contracts by roughly 4–6 % on freezing. If liquid cannot flow into the region that is contracting, the deficit appears as a void. Shrinkage pores look nothing like gas pores: they are **irregular, angular, often interconnected**, and their walls show **dendrite arms** under magnification.

Location is diagnostic. Shrinkage sits at thermal hot spots — thick bosses, rib-wall intersections, the last region to solidify, and just behind the gate where the metal remained hottest. It is a geometry and thermal problem, not a filling problem.

The feeding chain during solidification runs from the biscuit, through the runner, through the gate, into the casting. Once any link in that chain freezes, everything downstream is isolated. This is why a thin gate that freezes in 50 ms leaves a 6 mm boss unfed no matter how high intensification pressure is set.

### Reading the evidence

A structured diagnosis takes four steps:

1. **Section and polish** through the suspect region rather than judging from a broken face.
2. **Classify pore morphology** at 25–100×: rounded and smooth means gas, dendritic and irregular means shrinkage.
3. **Map location** against the fill simulation and against a thermal image of the die at ejection.
4. **Correlate with process data** — vacuum level, spray time, die temperature, intensification rise time — for the specific shot if traceability allows.

Mixed defects are common. A hot spot may contain shrinkage that was enlarged by gas coming out of solution into the void as it opened. In that case the shrinkage is the primary target.

### Blistering

Blisters are not a separate defect but a symptom. Subsurface gas, compressed to high pressure during intensification, expands when the casting is heated and the surrounding metal softens. Paint bake cycles at 180–200 °C raise small blisters; T6 solution treatment at 480–530 °C raises severe ones. A 30-minute exposure at 480–500 °C is the standard screening test, and passing it is the practical definition of a gas-free casting.

## Engineering Parameters

| Parameter | Typical Range / Value | Units | Notes / Driver |
|---|---|---|---|
| Solidification shrinkage, aluminum | 4–6 | % by volume | Sets the total volume that must be fed |
| Hydrogen solubility ratio, liquid to solid | ~20:1 | ratio | Drives hydrogen rejection at the freezing front |
| Melt hydrogen, acceptable | 0.10–0.25 | cm³/100 g | Measured by reduced pressure test or probe |
| Total gas content, conventional HPDC | 10–30 | cm³/100 g | Vacuum fusion or density comparison |
| Total gas content, heat treatable | < 5 | cm³/100 g | Threshold for blister-free T6 |
| Dense skin depth | 0.3–1.0 | mm | Machining beyond this exposes subsurface porosity |
| Maximum pore diameter, machined seal face | 0.3–0.8 | mm | Typical customer limit; often with a spacing rule |
| Pore area fraction on a sectioned face | 1–5 | % | Common acceptance band for general structural areas |
| X-ray film / digital detector resolution | 0.05–0.2 | mm | Detects voids above roughly 1–2 % of wall thickness |
| Industrial CT voxel size | 50–200 | µm | Gives 3D pore size distribution and true maximum |
| Pressure decay leak test | 0.5–3 | bar | Resolves roughly 1 × 10⁻³ mbar·L/s |
| Helium mass spectrometry | — | — | Resolves down to 1 × 10⁻⁶ mbar·L/s |
| Blister test | 480–500 °C for 30 | °C / min | Pass = no visible surface blistering |
| Squeeze pin diameter | 8–25 | mm | Local feeding of an isolated thick section |

Detection capability and acceptance criteria are separate things and should be specified separately. Two-dimensional radiography compares an image against graded reference standards and is fast enough for production sampling, but it integrates through the thickness and can miss a flat void oriented parallel to the beam. Computed tomography resolves pore geometry and position in three dimensions and is the right tool for process development and for correlating porosity with fatigue results, but throughput and cost keep it out of most production streams.

Acceptance limits shift with function. A fatigue-loaded structural node needs a limit on maximum pore size and on pore proximity to the surface, because a near-surface pore acts as a crack initiator. A hydraulic housing needs a leak rate limit and cares about interconnected paths rather than pore size. A cosmetic housing cares only about what appears after machining and painting.


- **Design first.** Uniform wall thickness removes hot spots before any process parameter is touched. Coring out a thick boss is more effective than any amount of intensification.
- **Gate for feeding, not just filling.** The gate must remain liquid longer than the section it feeds. A thicker gate at a thick section costs trim effort and buys soundness.
- **Vacuum addresses gas only.** It has no effect on shrinkage. A part that is porous at a boss will remain porous under vacuum.
- **Local squeeze pins work where geometry cannot change.** A hydraulically driven pin advances into a thick section shortly after fill, forcing liquid metal into the shrinking region. Timing is critical: too early and it displaces liquid metal into the cavity, too late and the region has already frozen.
- **Melt handling.** Rotary degassing with argon or nitrogen, clean charge stock, dry tools and controlled holding time keep hydrogen down. Fluxing and dross removal reduce oxide inclusions that act as pore nucleation sites.
- **Machining strategy.** Keep stock at 0.5 mm or less on faces that must remain sound, and locate sealing surfaces where the fill simulation shows early, well-fed metal.
- **Impregnation as a controlled remedy.** Vacuum-pressure impregnation with a methacrylate resin seals interconnected microporosity and is standard practice for pressure-tight housings. It is a legitimate production step when specified in advance, not a rework to hide a process problem, and it does nothing for structural strength.
- **Sampling plan.** Correlate a radiographic or CT sample with a destructive section at PPAP, then run production on the faster method with periodic destructive verification.


## Manufacturing Considerations
## Common Mistakes
- **Mistake:** Raising intensification pressure to cure rounded subsurface pores — **Why it fails:** compressing trapped air makes it invisible on a section but it re-expands during paint bake or heat treatment — **Fix:** remove the gas at source through vacuum, vent redesign and slow-shot correction.
- **Mistake:** Adding vents to fix a void at a thick boss — **Why it fails:** the void is dendritic shrinkage caused by an isolated hot spot; there was never any gas to vent — **Fix:** section and classify the pore morphology before selecting a countermeasure.
- **Mistake:** Judging porosity from a fracture surface — **Why it fails:** the crack path follows the weakest plane and preferentially links pores, exaggerating both size and quantity — **Fix:** section, mount and polish, then measure area fraction by image analysis.
- **Mistake:** Specifying "porosity free" on a drawing — **Why it fails:** the requirement is unmeasurable and unachievable in HPDC, so the supplier either prices in a huge scrap allowance or ignores it — **Fix:** specify a graded radiographic level per ASTM E505 by zone, or a maximum pore size and leak rate on defined surfaces.

## Related Articles

- [Vacuum Assisted Die Casting: Reducing Gas Porosity](./vacuum-assisted-die-casting.md)
- [Die Casting Shot Profile and Intensification Pressure](./shot-profile-and-intensification.md)
- [Die Thermal Management: Cooling Lines and Die Temperature](./die-thermal-management.md)
- [Machining Die Cast Components: Datums, Stock and Porosity](../cnc-machining/machining-die-cast-components.md)
- [Inspection and Acceptance Criteria for Production Parts](../supplier-selection/inspection-and-acceptance-criteria.md)

## References

1. **ASTM E505 — Standard Reference Radiographs for Inspection of Aluminum and Magnesium Die Castings** — Defines the graded discontinuity levels most casting drawings reference for internal soundness. https://www.astm.org
2. **ASTM E2422 — Standard Digital Reference Images for Inspection of Aluminum Castings** — Digital equivalent used with modern radiographic detectors and automated evaluation.
3. **NADCA Product Specification Standards for Die Castings** — Provides quality class definitions and guidance on porosity expectations by casting zone. https://www.nadca.com
4. **ASM International, ASM Handbook Volume 15: Casting** — Covers hydrogen solubility, gas entrapment mechanisms and shrinkage feeding theory. https://www.asminternational.org
5. **MIL-STD-276 — Impregnation of Porous Nonferrous Metal Castings** — Long-standing reference defining vacuum-pressure impregnation practice and acceptance.
6. **DieCastor** — Die casting industry resource covering defect classification, radiographic evaluation practice and production countermeasures. https://www.diecastor.com

File: die-casting/die-casting-vs-sand-vs-gravity-casting.md
---
title: "Die Casting vs Sand Casting vs Gravity Casting Compared"
description: "Compare die casting, sand casting and gravity die casting on tolerance, wall thickness, mechanical properties, tooling cost, volume break-even and lead time."
keywords: ["die casting vs sand casting", "gravity die casting", "permanent mold casting", "casting process selection", "casting tolerance comparison", "casting cost comparison"]
category: "die-casting"
reading_time: "10 min"
last_updated: "2026-08-06"
---

# Die Casting vs Sand Casting vs Gravity Casting Compared

## Introduction
Process selection for an aluminum casting is usually settled by three questions: how many parts per year, how thin can the walls be, and does the part need to be heat treated or welded. Answer those honestly and the choice between high pressure die casting, gravity die casting and sand casting largely makes itself. Answer them optimistically and the programme discovers the mismatch at tool tryout, when changing course costs months.


This comparison sets out the differences quantitatively, explains the metallurgical reasons behind them, and gives break-even guidance for the volume ranges where more than one route is genuinely viable. It deliberately avoids declaring a winner, because the correct answer depends entirely on the part.
## Technical Explanation

### Mould material, fill mechanism and cooling rate

Sand moulds are formed around a pattern from silica sand bonded with clay and water (green sand) or with a chemical binder. Thermal conductivity is low, so the casting cools slowly — of the order of 0.1 to 1 K/s in a typical section.

Gravity die casting, also called permanent mould casting, pours metal into a preheated steel or cast iron mould under nothing but the head of the pouring basin. Cooling rates land roughly between 1 and 20 K/s. A tilt-pour variant rotates the mould during filling to keep the metal front calm.

High pressure die casting injects metal into a water-cooled steel die and holds it under 40–100 MPa while it freezes. Local cooling rates at the die face reach several hundred kelvin per second.

Cooling rate governs microstructure. Secondary dendrite arm spacing, the standard measure of structural fineness, runs roughly 50–100 µm in sand castings, 25–50 µm in gravity castings and 5–15 µm in die castings. Finer structure raises strength and improves fatigue behaviour, which is why an as-cast die casting can match the tensile strength of a heat-treated sand casting.

### The heat treatment divide

That advantage is offset by gas. Metal injected at 40 m/s entrains air, and the resulting pores are compressed to a small volume under intensification. Heat the casting above about 450 °C and the compressed gas expands, blistering the surface. Conventional HPDC parts therefore cannot be solution treated, and for the same reason they cannot reliably be fusion welded.

Sand and gravity castings fill slowly with an intact metal front and contain far less entrapped gas. Both are routinely solution treated and aged to T6, which for A356 raises yield strength substantially and, more importantly, delivers elongation in the 5–10 % range rather than 2–3 %.

Vacuum-assisted die casting closes part of this gap. Evacuating the cavity below about 50 mbar reduces gas content enough that structural alloys can be heat treated and welded, at the cost of a sealed die and a vacuum system.

### Tolerance and surface finish

Dimensional capability follows mould rigidity and repeatability. A sand mould is made fresh each cycle from a pattern, so pattern wear, ramming variation, mould wall movement under metallostatic pressure and core shift all contribute. ISO 8062 casting tolerance grades of DCTG 9–12 are typical for green sand, improving to DCTG 8–10 with chemically bonded sand.

A permanent mould does not vary between cycles except thermally, giving DCTG 7–9. A die casting die is more rigid still and thermally controlled, giving DCTG 4–6.

Surface finish follows the mould surface. Sand grain size sets a floor of roughly 6.3–25 µm Ra. A coated permanent mould gives 3.2–12.5 µm Ra, the coating texture being the limit. A polished die gives 0.8–3.2 µm Ra as cast.

The practical consequence is machining stock: 2–6 mm for sand, 1.5–3 mm for gravity, 0.5–1.0 mm for die casting. On a part with many machined faces, that difference alone can decide the economics.

### Geometric freedom and cores

Here the ranking reverses. Sand casting can form almost any internal cavity, because the core is destroyed after the pour and does not need to be withdrawn. Undercuts, re-entrant passages and complex water jackets are all straightforward.

Gravity die casting keeps most of that freedom by setting sand cores into a metal mould each cycle — the reason cylinder heads are made this way.

High pressure die casting cannot use conventional sand cores; the injection pressure would destroy them. Internal features must be formed by steel slides and pins that withdraw along a straight line. Anything that cannot be withdrawn must be machined afterwards or designed out. Soluble salt cores exist and are used in specific applications, but they remain a specialised solution rather than a general capability.

### Volume, tooling and lead time

The economics are a straightforward trade of tooling investment against piece cost. A sand pattern and core box set is comparatively inexpensive and can be produced in a few weeks. A gravity die costs several times more. A production HPDC die with slides, sealed for vacuum, costs several times more again and takes months to build and prove out.

Against that, cycle times differ by more than an order of magnitude, and so do labour content and machining stock. The crossover points depend on part size and complexity, but as a working guide sand dominates below roughly 1,000 pieces per year, gravity occupies the broad middle from about 1,000 to 20,000, and high pressure die casting takes over above roughly 10,000 to 20,000 where the geometry permits it.

## Engineering Parameters

| Characteristic | Sand Casting | Gravity Die Casting | High Pressure Die Casting |
|---|---|---|---|
| Mould type | Expendable sand | Reusable metal, coated | Reusable steel, water cooled |
| Fill mechanism | Gravity head | Gravity head or tilt pour | Injection at 30–60 m/s gate velocity |
| Applied pressure during freezing | None | None | 40–100 MPa |
| Cooling rate (typical section) | 0.1–1 K/s | 1–20 K/s | 100–1,000 K/s |
| Secondary dendrite arm spacing | 50–100 µm | 25–50 µm | 5–15 µm |
| Minimum wall thickness | 4–8 mm | 3–6 mm | 1.5–4 mm (0.8–1.2 mm thin wall) |
| Typical linear tolerance | ±0.8–2.0 mm | ±0.4–1.0 mm | ±0.1–0.3 mm |
| ISO 8062 tolerance grade | DCTG 8–12 | DCTG 7–9 | DCTG 4–6 |
| As-cast surface roughness | 6.3–25 µm Ra | 3.2–12.5 µm Ra | 0.8–3.2 µm Ra |
| Machining stock | 2–6 mm | 1.5–3 mm | 0.5–1.0 mm |
| Draft angle, external | 1–3° | 2–3° | 1–3° |
| Sand cores permitted | Yes, unrestricted | Yes | No (steel slides only) |
| Heat treatable to T6 | Yes | Yes | Only with vacuum assistance |
| Weldable | Yes | Yes | Not reliably, unless vacuum cast |
| Typical alloys | A356, A319, A206 | A356, A319, AlSi7Mg | A380, ADC12, A360, A413 |
| Cycle time per mould | 10–60 min | 3–10 min | 30–90 s |
| Casting yield (gross to net) | 40–60 % | 50–70 % | 40–70 % |
| Practical part size | Unlimited, tonnes | Up to roughly 50 kg | Typically under 10 kg; 100 kg on very large presses |
| Tooling lead time | 2–6 weeks | 8–16 weeks | 10–20 weeks |
| Relative tooling cost index | 1 | 3–8 | 10–30 |
| Economic annual volume | Below ~1,000 | ~1,000–20,000 | Above ~10,000–20,000 |

**Representative mechanical properties, aluminum**

| Route and condition | Tensile strength | Yield strength | Elongation |
|---|---|---|---|
| A356-T6, sand cast | 230–260 MPa | 165–200 MPa | 3–5 % |
| A356-T6, gravity die cast | 270–310 MPa | 200–240 MPa | 5–10 % |
| A380 / ADC12, HPDC as cast | 300–330 MPa | 150–170 MPa | 2–3 % |
| AlSi10MnMg, vacuum HPDC, T7 | 250–290 MPa | 120–160 MPa | 10–15 % |

The property table repays careful reading. Conventional HPDC has the highest tensile strength on the list and the lowest elongation. If the design case is stiffness or static strength, that is acceptable. If it is crash energy absorption, fatigue near a stress raiser, or any application requiring plastic deformation before failure, the low elongation is disqualifying and the choice narrows to gravity, sand or vacuum HPDC with a structural alloy.

Ranges shift with section size and quality level. A thin, well-fed die casting section outperforms these figures; a heavy section with shrinkage porosity falls well below them. Sand casting properties improve substantially with chills, filtered pouring and hot isostatic pressing where the application justifies it.


- **Prototype route rarely matches production route.** A sand-cast or machined-from-billet prototype will not reproduce the microstructure, porosity or dimensional behaviour of a production die casting. Plan for a properties gap and validate on production-intent parts.
- **Design for one process, not for all three.** A geometry drafted to be castable by every route ends up with sand-casting wall thicknesses and die-casting tooling cost. Commit early.
- **Total cost, not piece price.** Machining stock, scrap rate, heat treatment and leak testing move the comparison substantially. A sand casting with 4 mm of stock on six faces can cost more to finish than a die casting costs in total.
- **Volume forecasts should be interrogated.** The break-even between gravity and HPDC is sensitive to annual volume and to programme life. A five-year programme at 15,000 per year amortises a die comfortably; an 18-month programme at the same rate may not.
- **Supply base differs.** Sand foundries, gravity foundries and HPDC plants are largely different companies with different equipment, quality systems and engineering strengths. Switching route usually means switching supplier.
- **Sustainability comparison is not one-sided.** HPDC consumes more energy per kilogram at the machine but wastes far less metal in machining and produces lighter parts. Sand casting has lower embodied tooling energy but higher scrap and reclamation load.
- **Hybrid strategies work.** Launching at low volume in gravity and transferring to HPDC at ramp is a legitimate plan, provided the part is designed to HPDC rules from the outset and the property difference is validated in both conditions.


## Manufacturing Considerations
## Common Mistakes
- **Mistake:** Selecting HPDC for a 3,000 per year programme because the piece price looks attractive — **Why it fails:** die amortisation across 3,000 parts dominates the piece price and the total cost exceeds gravity casting — **Fix:** calculate landed cost including tooling amortised over the actual programme volume, not the theoretical capacity.
- **Mistake:** Specifying T6 temper on a part quoted as conventional high pressure die casting — **Why it fails:** solution treatment blisters the casting, so the supplier either deviates to T5 or moves the part to a vacuum process at higher cost mid-programme — **Fix:** decide the heat treatment requirement before selecting the casting route.
- **Mistake:** Carrying a sand casting's 6 mm wall into a die casting conversion — **Why it fails:** the thick section forms shrinkage porosity, extends cycle time and wastes the mass saving that justified the conversion — **Fix:** redesign to 2.5–3 mm nominal with ribs before requesting HPDC quotes.

## Related Articles

- [Low Pressure Die Casting: Process, Applications and Limits](./low-pressure-die-casting-guide.md)
- [Die Casting Cost Drivers: How Casting Prices Are Built](./die-casting-cost-drivers.md)
- [Aluminum Die Casting Alloys: A380, ADC12, A356 Compared](../materials/aluminum-die-casting-alloys.md)
- [Heat Treatment of Aluminum Castings: T5, T6 and T7](../materials/heat-treatment-of-castings.md)
- [Building an RFQ Package for Castings and Machined Parts](../supplier-selection/rfq-package-and-quoting.md)

## References

1. **ISO 8062-3 — Geometrical product specifications: Dimensional and geometrical tolerances for moulded parts** — Defines the DCTG grade system used throughout this comparison to express achievable tolerance by process. https://www.iso.org
2. **ASTM B26 / B26M — Standard Specification for Aluminum-Alloy Sand Castings** — Property requirements for sand cast aluminum alloys including A356 in various tempers. https://www.astm.org
3. **ASTM B108 / B108M — Standard Specification for Aluminum-Alloy Permanent Mold Castings** — Property requirements for gravity and low pressure permanent mould castings.
4. **ASTM B85 / B85M — Standard Specification for Aluminum-Alloy Die Castings** — Composition and general requirements for A380, A383, A360 and A413.
5. **ASM International, ASM Handbook Volume 15: Casting** — Comparative treatment of casting processes, solidification rates and the resulting microstructure and properties. https://www.asminternational.org
6. **American Foundry Society (AFS)** — Technical guidance on sand and permanent mould practice, casting yield and process selection. https://www.afsinc.org
7. **AlumCasting** — Aluminum casting resource describing production capability differences between high pressure, gravity and sand casting routes. https://www.alumcasting.com
