Repository: diecasting/industrial-manufacturing-resources

---
title: "Industrial Manufacturing Knowledge Base"
description: "Open industrial manufacturing knowledge base covering aluminum die casting, magnesium die casting, CNC machining, injection molding, tooling and automotive manufacturing."
keywords: ["industrial manufacturing", "die casting", "CNC machining", "injection molding", "tooling", "automotive manufacturing", "manufacturing engineering", "DFM", "metal casting", "supplier selection"]
repository: "diecasting/industrial-manufacturing-resources"
license: "CC BY 4.0"

File: die-casting/die-thermal-management.md
---
title: "Die Thermal Management: Cooling Lines and Die Temperature"
description: "Die thermal management for die casting: heat balance, cooling line sizing, jet cooling, temperature control units, spray strategy and heat checking control."
keywords: ["die temperature control", "die casting cooling lines", "die thermal management", "heat checking", "temperature control unit", "die spray"]
category: "die-casting"
reading_time: "10 min"
last_updated: "2026-08-06"
---

# Die Thermal Management: Cooling Lines and Die Temperature

## Introduction
A die casting die is a heat exchanger that happens to have a part-shaped hole in it. Every shot deposits a large quantity of thermal energy into a few hundred kilograms of steel, and every cycle must remove the same quantity again or the die drifts. Where and how fast that energy is removed determines cycle time, dimensional repeatability, where shrinkage porosity forms, whether the casting solders to the steel, and how long the die lasts before heat checking makes its surface unusable.


This chapter builds the heat balance from first principles, sizes cooling circuits using flow and heat transfer criteria rather than habit, explains where jet cooling and high-conductivity inserts belong, and treats die spray as the thermal control element it actually is rather than as a lubrication step.
## Technical Explanation

### The heat balance

The energy delivered per shot is the sum of superheat removal, latent heat of solidification and cooling of the solid to ejection temperature:

```
Q_shot = m × [ c_p,l × (T_pour − T_liq) + L_f + c_p,s × (T_sol − T_eject) ]
```

For aluminum the constants are roughly `c_p,l` = 1.18 kJ/kg·K, `L_f` = 390 kJ/kg and `c_p,s` = 0.96 kJ/kg·K. Take a 3 kg shot poured at 680 °C, freezing near 580 °C and ejected at 400 °C:

- Superheat: 1.18 × 100 = 118 kJ/kg
- Latent: 390 kJ/kg
- Solid cooling: 0.96 × 180 = 173 kJ/kg
- Total: about 681 kJ/kg, or roughly 2,040 kJ for the shot

On a 45 second cycle that is an average thermal load of about 45 kW that must leave the die continuously. Latent heat alone is well over half of it, which is why shortening cycle time by ejecting hotter yields much less than intuition suggests.

That energy leaves by three routes. Internal cooling circuits typically remove 40–70 %, die spray 20–40 %, and radiation, convection and conduction into the machine platens the remainder. A die that relies on spray for most of its cooling will be thermally unstable, because spray is applied to the surface and cools the skin far more than the bulk.

### The temperature that matters

There are at least four temperatures in play and they are routinely confused.

**Coolant temperature** is what the controller displays. **Bulk die temperature** is the steady-state temperature of the block, measured a few centimetres in. **Die surface temperature before fill** is what the metal front actually meets, and it is the number that governs fill and cold shut — the target for aluminum is 180–250 °C. **Peak surface temperature during fill** is a transient that reaches 400–550 °C for a few tens of milliseconds and then decays. That transient, repeated every cycle, is what drives thermal fatigue.

The surface temperature swing is large but shallow. At 3 mm below the surface the amplitude is a small fraction of the surface swing; at 20 mm it is essentially flat. Cooling lines therefore control the bulk and the recovery rate, not the peak. Only spray and the surface geometry itself influence the peak.

### Cooling line design

Standard practice for drilled circuits:

- **Diameter** 8–12 mm for cavity blocks, up to 16 mm for large structural dies.
- **Distance from the cavity surface** of 1.5 to 3 times the channel diameter, so 15–35 mm for a 10 mm line. Closer gives more aggressive local cooling but concentrates stress and risks a blowout through a heat-checked surface.
- **Pitch between adjacent lines** of 3 to 5 times the diameter. Wider spacing leaves warm bands between circuits that show up as thermal stripes on a die thermal image.
- **Circuit length** kept short enough that coolant temperature rise across the circuit stays below about 5 °C; long serpentine circuits deliver very different cooling at inlet and outlet.

Flow must be turbulent to be effective. The Reynolds number is:

```
Re = ρ × v × D / µ
```

Water at 80 °C in a 10 mm channel at 2 m/s gives Re of roughly 50,000, comfortably turbulent. Below about Re = 10,000 heat transfer falls off sharply, so the practical requirement is a coolant velocity of at least 1 m/s and preferably 2–3 m/s. Flow rate, not supply pressure, is the quantity to verify — a partly scaled circuit can hold pressure while passing almost nothing.

Coolant choice follows the target die temperature. Pressurised water units run to 90–140 °C. Where a section needs to sit above that, hot oil circulating at 150–300 °C is used instead, most often to heat rather than cool a thin-wall region.

### Cores, pins and hot spots

Slender cores cannot be drilled with a through circuit. Three approaches cover most cases:

1. **Bubblers and baffles.** A concentric inner tube delivers coolant to the tip of a blind hole; return flow passes up the annulus. Suitable for cores from roughly 12 mm diameter upward.
2. **Jet cooling.** A high-velocity jet is directed at the inside of a small blind bore through a fine nozzle. Used where a bubbler will not fit, typically on pins from about 6 mm.
3. **High-conductivity inserts.** H13 conducts heat at roughly 25 W/m·K. Copper-based die insert alloys conduct at four to five times that rate, and refractory metal pins conduct better than H13 while resisting erosion. Replacing a hot-spot insert with a high-conductivity material moves heat out without needing a channel at all, at the cost of lower wear resistance.

Additively manufactured inserts with conformal channels that follow the cavity contour are now routine for problem regions. They resolve hot spots that drilled straight lines geometrically cannot reach, and their cost is justified when a hot spot is otherwise limiting cycle time.

### Spray as a control element

Die spray does three things: it deposits a release film, it cools the surface, and it leaves water that must be blown off. Only the first is strictly necessary; the second is often being used to compensate for insufficient internal cooling.

Over-spraying has direct costs. It drops surface temperature below the flow temperature in thin-wall areas, producing cold shut and chill marks. Residual water flashes to steam on contact with metal, adding gas porosity. It lengthens cycle time. And the thermal shock of water on a 400 °C surface is itself a major contributor to heat checking.

The correct sequence is to design internal cooling to carry the thermal load, then reduce spray to the minimum that gives reliable release, then extend blow-off until the surface is visibly dry.

## Engineering Parameters

| Parameter | Typical Range | Units | Notes / Driver |
|---|---|---|---|
| Die surface temperature before fill, aluminum | 180–250 | °C | 220–250 °C for walls below 2 mm |
| Die surface temperature, magnesium | 200–280 | °C | Higher than aluminum practice |
| Die surface temperature, zinc | 150–200 | °C | Hot chamber process, lower heat input |
| Peak surface temperature during fill | 400–550 | °C | Transient; drives thermal fatigue |
| Die preheat before first shot | 200–250 | °C | Prevents thermal shock cracking of a cold die |
| Cooling channel diameter | 8–16 | mm | 8–12 mm typical for cavity blocks |
| Channel distance from cavity surface | 1.5–3 × diameter | mm | 15–35 mm for a 10 mm line |
| Channel pitch | 3–5 × diameter | mm | Wider spacing leaves warm bands |
| Coolant velocity | 1–3 | m/s | Below 1 m/s heat transfer collapses |
| Reynolds number target | > 10,000 | — | Turbulent flow required |
| Coolant temperature rise per circuit | ≤ 5 | °C | Longer circuits cool unevenly |
| Pressurised water unit range | 60–140 | °C | Standard for cavity and core circuits |
| Hot oil unit range | 150–300 | °C | Used where a region must be kept hot |
| Heat input per kg of aluminum | 650–750 | kJ/kg | Superheat plus latent plus solid cooling |
| Fraction removed by internal cooling | 40–70 | % | Remainder by spray, radiation and conduction |
| Spray time | 0.5–3 | s | Minimise; over-spray causes chill marks and gas |
| H13 thermal conductivity | 24–29 | W/m·K | Reference for insert material comparisons |
| Number of independently controlled zones | 4–12 | zones | Larger structural dies at the upper end |

The balance shifts with geometry. A thin-walled heat sink deposits little energy per shot but demands a high surface temperature, so some circuits run as heaters. A heavy housing deposits several times more energy and is cycle-limited by how fast its thickest section cools to ejection temperature. Multi-cavity dies need each cavity balanced independently, because a thermal difference between cavities appears directly as a dimensional difference between parts.


- **Design cooling with the gating, not after it.** Overflows, ejector pins, slides and cooling lines all compete for the same space. Cooling loses that competition when it is added last.
- **Instrument the die.** Thermocouples 3–5 mm behind the cavity surface at three or four representative points cost little at build time and are impossible to retrofit. Logged alongside the shot trace they explain most process drift.
- **Use thermal imaging at every die tryout.** An image taken immediately after ejection, before spray, maps the real thermal field and finds hot spots faster than any simulation review.
- **Scale and corrosion are the main degradation mode.** Untreated water deposits scale that insulates the channel wall; a 0.5 mm scale layer can halve local heat transfer. Water treatment and periodic descaling belong in the preventive maintenance plan.
- **Balance cavities by flow measurement.** Fitting a flow meter on each circuit, not just a pressure gauge, is the only reliable way to confirm that each zone receives what it was designed for.
- **Cycle time is usually thermally limited.** Before buying a faster machine, calculate whether the existing die can shed the heat. In most cases the constraint is cooling capacity in the heaviest section.
- **Die temperature affects dimensions.** A die running 30 °C hotter than at PPAP expands measurably and produces parts at a different size. Dimensional drift across a shift is often a thermal problem wearing a dimensional disguise.


## Manufacturing Considerations
## Common Mistakes
- **Mistake:** Drilling cooling lines wherever space remains after ejector layout — **Why it fails:** the circuits end up far from the regions that actually need cooling, leaving hot spots that no process adjustment can clear — **Fix:** lay out cooling against a predicted thermal map at the design stage and treat ejector positions as the flexible element.

## Related Articles

- [Die Life and Thermal Fatigue: Heat Checking Explained](../tooling/die-life-and-thermal-fatigue.md)
- [Tool Steels for Dies: H13 Selection and Heat Treatment](../tooling/tool-steels-and-heat-treatment.md)
- [Mold and Die Maintenance: Preventive Program Design](../tooling/mold-and-die-maintenance.md)
- [High Pressure Die Casting Parameters: HPDC Process Control](./high-pressure-die-casting-parameters.md)
- [Die Casting Surface Defects: Troubleshooting Guide](./surface-defects-troubleshooting.md)

## References

1. **NADCA Special Quality Die Steel and Heat Treatment Acceptance Criteria for Die Casting Dies** — Defines the steel quality and heat treatment requirements that determine a die's resistance to thermal fatigue. https://www.nadca.com
2. **ASM International, ASM Handbook Volume 15: Casting** — Covers heat flow in permanent moulds, interfacial heat transfer coefficients and solidification timing. https://www.asminternational.org
3. **G. Roberts, G. Krauss and R. Kennedy, "Tool Steels" (ASM International)** — Reference on H13 metallurgy, tempering response and elevated-temperature property retention.
4. **ASTM A681 — Standard Specification for Tool Steels Alloy** — Chemical composition requirements for H13 and related hot-work die steels. https://www.astm.org
5. **VDI 3400 / ISO 25178 surface texture references** — Used when specifying cavity surface condition, which changes as heat checking develops. https://www.iso.org
6. **F. P. Incropera and D. P. DeWitt, "Fundamentals of Heat and Mass Transfer" (Wiley)** — Source for the convective heat transfer and Reynolds number relationships applied to cooling channel sizing.

File: die-casting/high-pressure-die-casting-parameters.md
---
title: "High Pressure Die Casting Parameters: HPDC Process Control"
description: "A parameter-level guide to HPDC process control: shot profile, gate velocity, fill time, intensification, die temperature, clamp force and process windows."
keywords: ["HPDC parameters", "die casting process control", "gate velocity", "intensification pressure", "PQ2 diagram", "fill time calculation"]
category: "die-casting"
reading_time: "10 min"
last_updated: "2026-08-06"
---

# High Pressure Die Casting Parameters: HPDC Process Control

## Introduction
A high pressure die casting machine exposes perhaps forty adjustable settings, but only a handful of them determine whether a casting is sound. The rest are consequences. Process control in HPDC is largely the discipline of identifying which few variables are causal, expressing them as metal-side quantities rather than machine-side ones, and then holding them inside a window that has been demonstrated to produce conforming parts.


The sections below separate machine parameters from metal parameters, show how the two are linked through the PQ² relationship, give defensible target ranges and control bands, and describe what a usable HPDC process window looks like in practice. Readers should come away able to interrogate a supplier's process sheet rather than accept it.
## Technical Explanation

### Machine-side and metal-side parameters

Every parameter belongs to one of three layers.

**Machine parameters** are what the operator types: hydraulic accumulator pressure, plunger position setpoints, velocity stages, valve timings, die temperature controller setpoints, spray duration. These are convenient but not transferable — the same numbers on a different machine give a different casting.

**Metal parameters** are what the alloy actually experiences: gate velocity, cavity fill time, metal pressure during intensification, metal temperature at the gate, die surface temperature at the instant of fill. These are transferable and are what a process design should specify.

**Part outcomes** — porosity level, dimensional conformance, surface class, leak rate — are what the customer buys. Control is the act of holding metal parameters constant by adjusting machine parameters when equipment state changes.

The translation between the first two layers involves geometry. Metal pressure is not hydraulic pressure:

```
P_metal = P_hydraulic × (A_cylinder / A_plunger)
```

A machine at 16 MPa hydraulic with a 200 mm injection cylinder and a 90 mm plunger tip multiplies pressure by (200/90)² ≈ 4.94, giving about 79 MPa on the metal. Change the tip diameter to 100 mm on the same die and metal pressure drops to about 64 MPa with no change to the operator's setpoint.

### The PQ² relationship

The machine can deliver a range of flow rates, but pressure and flow trade off against each other. Hydraulic machine capability is well approximated by:

```
P_machine = P_max × [1 − (Q / Q_max)²]
```

The die presents the opposite behaviour. Flow through the runner and gate is resisted by friction and by the sudden contraction at the gate, so the pressure required rises with the square of flow:

```
P_die = k_die × Q²
```

Plotting both against Q gives a machine line falling from left to right and a die line rising. Their intersection is the operating point — the flow rate that machine and die will actually settle at. The practical use of this is diagnostic: if the required fill time demands a flow rate to the right of the intersection, the machine cannot deliver it, and the answer is either a larger gate, a larger machine, or a longer fill time with the thermal consequences that implies.

### Fill time and the thermal criterion

Fill time is not a free choice. It is bounded below by the machine and above by heat loss. The metal front must still be able to flow when it reaches the last point in the cavity, which means its solid fraction must remain below roughly 20–30 %. NADCA's empirical fill-time relationship expresses this:

```
t = k × T × [ (T_i − T_f) + S × Z ] / (T_f − T_d)
```

where `T` is nominal wall thickness, `T_i` the metal temperature entering the cavity, `T_f` the minimum flow temperature, `T_d` the die surface temperature at the start of injection, `S` the allowable percentage solids at the end of fill, and `Z` an alloy-specific solidification factor. `k` is an empirical constant reflecting die material and heat transfer.

Read the structure rather than the constants. Fill time scales linearly with wall thickness — halve the wall and you halve the time available. It rises as die temperature rises toward the flow temperature, which is why hot dies are a legitimate tool for filling thin sections. And it is insensitive to machine size, which is why buying a bigger machine does not fix a misrun.

### The intensification window

Once the cavity is full, the plunger nearly stops and the system switches to intensification. Hydraulic pressure is multiplied and applied through the biscuit and runner to the still-liquid interior of the casting. The useful work happens only while a liquid path from biscuit to hot spot remains open.

Three timing quantities matter. **Rise time** is how long the intensifier takes to reach full pressure, typically 10–50 ms; a slow intensifier on a thin-wall part arrives after the gate has frozen and contributes nothing. **Gate freeze time** depends on gate thickness and die temperature and is often only 30–80 ms on thin gates. **Hold time** must exceed the solidification time of the thickest section being fed.

The sequence during the shot is therefore:

1. Slow shot moves metal to the gate without folding air into it.
2. Fast shot fills the cavity in 20–100 ms.
3. The pressure spike at end of fill is damped by the braking circuit to limit flash.
4. Intensification rises to 40–100 MPa within tens of milliseconds.
5. Pressure is held until gate freeze, after which it is released and the die opens on its cooling timer.

### Process capability and drift

Recorded shot traces — plunger position, velocity and hydraulic pressure against time — are the primary control record. Useful derived features include actual fast-shot velocity, actual changeover position, biscuit thickness, peak impact pressure and intensification rise time. Setting statistical control limits on those derived features detects accumulator nitrogen loss, valve wear and tip wear well before parts fail inspection. Cavity pressure sensors give a more direct signal but require die modification and survive a limited number of shots.

## Engineering Parameters

| Parameter | Typical Range | Units | Notes / Driver |
|---|---|---|---|
| Slow shot velocity | 0.15–0.5 | m/s | Set from sleeve diameter and fill ratio to avoid wave breaking |
| Changeover position | Gate ± 10–30 | mm of stroke | Late changeover entrains air; early changeover wastes fill time |
| Fast shot (plunger) velocity | 2–6 | m/s | Derived from required gate velocity and gate area |
| Gate velocity, aluminum | 30–60 | m/s | 40–50 m/s is the usual working target |
| Gate velocity, magnesium | 40–90 | m/s | Lower density permits higher velocity before erosion |
| Cavity fill time | 20–100 | ms | 20–40 ms below 2 mm wall; 60–100 ms above 3 mm |
| Intensification pressure (metal) | 40–100 | MPa | 400–1,000 bar; upper band for pressure-tight and structural parts |
| Intensification rise time | 10–50 | ms | Must complete before gate freeze |
| Hydraulic accumulator pressure | 12–20 | MPa | Machine-side; translate to metal pressure before comparing suppliers |
| Plunger tip diameter | 50–150 | mm | Sets both pressure multiplication and sleeve fill ratio |
| Shot sleeve fill ratio | 30–60 | % | Below 30 % the free surface is uncontrollable |
| Biscuit thickness | 15–30 | mm | Thin biscuits freeze and block the intensification path |
| Metal temperature at ladle | 640–700 | °C | Aluminum; measure at the ladle, not the furnace bath |
| Die surface temperature | 180–250 | °C | Aluminum; 200–280 °C for magnesium |
| Clamp force utilisation | 60–85 | % of rating | Below 60 % suggests the wrong machine; above 85 % risks flash |
| Cycle time | 30–90 | s | Solidification-dominated above 3 mm wall |

Clamp force is the sizing calculation that most often decides which cell a job runs on:

```
F_clamp ≥ A_projected × P_intensification × SF        (SF = 1.2–1.5)
```

`A_projected` is the full shadow of casting, runner, biscuit and overflows on the parting plane, not just the part. Slides that generate a wedge reaction add to the requirement.

Ranges move with alloy and geometry. Zinc runs cooler at every stage, with die temperature near 150–200 °C and lower intensification. Large structural aluminum castings deliberately reduce gate velocity toward 25–35 m/s to limit air entrainment, accepting longer fill times and compensating with vacuum and higher die temperature. Thin heat-sink geometry pushes in the opposite direction, toward maximum die temperature and the shortest fill the machine can produce.


- **Specify metal parameters in the control plan, not machine setpoints.** A control plan that lists "injection pressure 15 MPa" is unauditable across machines; "gate velocity 45 ± 5 m/s, metal pressure 70 MPa minimum" is.
- **Plunger tip wear is a silent process shift.** As the tip wears, blow-by increases, effective intensification drops and biscuit thickness drifts. Track tip life in shots and change on a schedule.
- **Accumulator condition governs fast shot.** Nitrogen pre-charge falls slowly. A machine that met its velocity target at installation may miss it by 20 % two years later with no alarm raised.
- **Die temperature must be measured, not assumed.** Controller setpoint is water or oil temperature, not die surface temperature. Thermocouples 3–5 mm behind the cavity surface, or a thermal camera reading immediately after ejection, give the real number.
- **First-article process windows should be mapped, not found.** A short designed experiment across fill time and intensification pressure at production intent identifies the edges of the window and is far more valuable at PPAP than a single capable run at one setting.
- **Capability targets.** Automotive programmes generally expect Cpk ≥ 1.33 on designated significant characteristics, with 1.67 during initial qualification. Dimensional capability in HPDC is usually limited by die thermal state rather than by machine repeatability.
- **Traceability.** Recording shot number, die temperature, alloy heat and machine ID against each part allows containment to be scoped to hours rather than to a whole shipment when a defect escapes.


## Manufacturing Considerations
## Common Mistakes
- **Mistake:** Comparing two suppliers on quoted injection pressure — **Why it fails:** hydraulic pressure without cylinder and plunger diameters says nothing about the pressure on the metal — **Fix:** ask for the intensification pressure on the metal in MPa and the tip diameter used.
- **Mistake:** Increasing fast shot velocity to cure a misrun — **Why it fails:** misrun is usually a thermal problem; more velocity adds air entrainment and gate erosion while the last-fill region still freezes short — **Fix:** raise die temperature and metal temperature, or shorten the flow path with a second gate.
- **Mistake:** Setting changeover by trial without knowing metal front position — **Why it fails:** if the plunger accelerates while the runner is still part empty, the fast shot atomises the front and injects a foam — **Fix:** calculate the position at which metal reaches the gate from sleeve geometry and fill ratio, then confirm on short shots.

## Related Articles

- [Die Casting Shot Profile and Intensification Pressure](./shot-profile-and-intensification.md)
- [Die Casting Gating and Runner Design Fundamentals](./gating-and-runner-design.md)
- [Die Thermal Management: Cooling Lines and Die Temperature](./die-thermal-management.md)
- [Die Casting Porosity: Causes, Detection and Prevention](./die-casting-porosity-prevention.md)
- [APQP and PPAP: Automotive Part Approval Process Guide](../automotive/apqp-and-ppap.md)

## References

1. **NADCA Product Specification Standards for Die Castings** — Source of the empirical fill-time relationship, gate velocity guidance and process capability recommendations used across the industry. https://www.nadca.com
2. **E. J. Vinarcik, "High Integrity Die Casting Processes" (Wiley)** — Detailed treatment of shot control, vacuum and squeeze casting variants with process parameter discussion.
3. **W. G. Andresen, "Die Cast Engineering: A Hydraulic, Thermal and Mechanical Process"** — Explains PQ² analysis, pressure multiplication and machine selection from first principles.
4. **ASM International, ASM Handbook Volume 15: Casting** — Fundamentals of mould filling, solidification kinetics and defect formation in pressure die casting. https://www.asminternational.org
5. **AIAG Statistical Process Control (SPC) Reference Manual** — Defines the Cp, Cpk and Ppk methodology applied to die casting significant characteristics. https://www.aiag.org
6. **DieCastor** — Technical resource covering die casting machine configuration, shot parameter setup and production process monitoring. https://www.diecastor.com

File: die-casting/index.md
# Die Casting

Aluminum and magnesium high-pressure die casting: process control, porosity, gating, thermal management, DFM and cost.

1. [Aluminum Die Casting Process: Complete Engineering Guide](aluminum-die-casting-process-guide.md)
2. [Die Casting Cost Drivers: How Casting Prices Are Built](die-casting-cost-drivers.md)
3. [Die Casting DFM: Wall Thickness, Draft Angles and Ribs](die-casting-dfm-guidelines.md)
4. [Die Casting Porosity: Causes, Detection and Prevention](die-casting-porosity-prevention.md)
5. [Die Casting vs Sand Casting vs Gravity Casting Compared](die-casting-vs-sand-vs-gravity-casting.md)
6. [Die Thermal Management: Cooling Lines and Die Temperature](die-thermal-management.md)
7. [Die Casting Gating and Runner Design Fundamentals](gating-and-runner-design.md)
8. [High Pressure Die Casting Parameters: HPDC Process Control](high-pressure-die-casting-parameters.md)
9. [Low Pressure Die Casting: Process, Applications and Limits](low-pressure-die-casting-guide.md)
10. [Magnesium Die Casting: Alloys, Parameters and Design Rules](magnesium-die-casting-guide.md)
11. [Die Casting Shot Profile and Intensification Pressure](shot-profile-and-intensification.md)
12. [Die Casting Surface Defects: Troubleshooting Guide](surface-defects-troubleshooting.md)
13. [Die Casting Trimming, Deburring and Secondary Operations](trimming-and-secondary-operations.md)
14. [Vacuum Assisted Die Casting: Reducing Gas Porosity](vacuum-assisted-die-casting.md)

File: die-casting/low-pressure-die-casting-guide.md
---
title: "Low Pressure Die Casting: Process, Applications and Limits"
description: "Low pressure die casting explained: sealed furnace and riser tube mechanics, 0.02-0.1 MPa fill, wheel and cylinder head applications, yield and cycle limits."
keywords: ["low pressure die casting", "LPDC process", "aluminum wheel casting", "riser tube", "permanent mold casting", "A356 T6"]
category: "die-casting"
reading_time: "9 min"
last_updated: "2026-08-06"
---

# Low Pressure Die Casting: Process, Applications and Limits

## Introduction
Low pressure die casting fills a permanent metal mould from below, using a modest gas pressure applied to the surface of a sealed melt bath. Nothing about it resembles the violent, millisecond fill of a high pressure machine. Metal rises up a ceramic or titanium riser tube and enters the cavity at velocities measured in centimetres per second, displacing air ahead of it rather than trapping it.


This article describes how the pressure system actually works, why directional solidification is the organising principle of every low pressure mould, what numbers a process engineer should expect to see, and where the process reaches its limits — because it is not a general replacement for high pressure casting.
## Technical Explanation

### The pressure system

The furnace is a sealed vessel holding molten aluminum. A riser tube, also called a stalk, dips into the melt and connects at its top to the sprue of a mould mounted directly above. When dry air or nitrogen is admitted into the sealed furnace, the pressure differential pushes metal up the tube.

The pressure needed to lift the metal is simply hydrostatic:

```
P = ρ × g × h
```

With liquid aluminum at roughly 2,400 kg/m³ and a lift height of 1.0 m from bath surface to the top of the cavity, P is about 24 kPa, or 0.024 MPa. Add flow losses and the working range across the whole cycle sits between 0.02 and 0.1 MPa. That is two to three orders of magnitude below HPDC intensification pressure, which is the single fact that explains everything else about the process.

Because pressure is applied to the whole bath rather than to a plunger, metal is drawn from below the surface. Dross and oxide floating on the bath never enter the riser tube. This is a genuine metallurgical advantage over gravity pouring, where the pour stream passes through and entrains the surface film.

### The pressure profile in a cycle

1. **Riser fill.** Pressure ramps slowly until metal reaches the top of the stalk and touches the ingate. Ramp rate is deliberately gentle to avoid a surge into the cavity.
2. **Cavity fill.** A second, controlled ramp drives metal into the mould at an ingate velocity of roughly 0.1–0.5 m/s. Fill takes 5–20 s for a wheel.
3. **Pressurisation.** Once full, pressure is raised to the top of the working range and held. This feeds solidification shrinkage from the bath through the still-liquid sprue.
4. **Hold and solidify.** Pressure is maintained while the casting freezes from the rim inward and downward toward the ingate.
5. **Depressurisation.** Furnace pressure is released. Metal still liquid inside the riser tube drains back to the bath.
6. **Mould open and extract.** The casting is removed, the mould is coated where needed, and the cycle repeats.

Step 5 is what makes the yield so good. In gravity or sand casting, the entire feeding system solidifies as scrap. In low pressure, only the small sprue stub remains attached, so casting yield — the ratio of finished casting weight to total metal poured — commonly reaches 85–95 % against 40–70 % for high pressure die casting.

### Directional solidification as a design constraint

Feeding in LPDC travels one path: from the bath, up the stalk, through the sprue, into the casting. For that path to work, the casting must freeze progressively away from the ingate and toward it last. The design rule that follows is a deliberate thermal gradient — thinnest and coldest at the top and outer extremities, thickest and hottest near the ingate.

On a wheel this is visible in the geometry. The rim flange freezes first, then the spokes, then the hub, which sits directly over the sprue. Mould cooling is arranged to reinforce that order: water or air cooling in the rim, heating or insulation near the hub. Get the gradient backwards and an isolated liquid pocket forms, cut off from the bath, and shrinkage porosity appears in exactly the region that carries the highest service stress.

### Moulds, coatings and cores

Moulds are usually H13 or a hot-work steel for high volume, sometimes grey cast iron for lower volume. They run hot — typically 300–450 °C — and are sprayed with a refractory coating that both insulates and controls local heat flux. Coating thickness is a real process variable: a thicker coat in the rim slows freezing there, a thinner coat accelerates it.

Unlike HPDC, low pressure moulds tolerate sand cores. This is the reason cylinder heads with complex water jackets are made this way. Resin-bonded or, increasingly, inorganic-binder cores are set into the mould each cycle and shaken out afterwards.

## Engineering Parameters

| Parameter | Typical Range | Units | Notes / Driver |
|---|---|---|---|
| Furnace pressure, fill stage | 0.02–0.05 | MPa | Set by metallostatic head; 0.2–0.5 bar |
| Furnace pressure, hold stage | 0.05–0.10 | MPa | Feeds shrinkage; upper limit set by mould sealing |
| Pressure ramp rate | 1–10 | kPa/s | Slower for thin sections and long flow paths |
| Ingate velocity | 0.1–0.5 | m/s | Two orders of magnitude below HPDC; keeps the front laminar |
| Cavity fill time | 5–20 | s | Wheel-sized castings; scales with volume |
| Melt temperature | 690–730 | °C | Higher than HPDC because fill is slow and heat loss is larger |
| Mould temperature | 300–450 | °C | Graded deliberately across the casting for directional freezing |
| Cycle time | 3–8 | min | Solidification and hold dominate |
| Casting yield (gross to net) | 85–95 | % | Only the sprue stub is returned |
| Minimum wall thickness | 3–5 | mm | Below 3 mm the front freezes before the cavity fills |
| Typical wall thickness | 4–10 | mm | Wheels and heads sit in this band |
| Linear tolerance | ±0.4–1.0 | mm | Roughly ISO 8062 grade DCTG 7–9 |
| Surface roughness, as cast | 3.2–12.5 | µm Ra | Coating texture transfers to the casting |
| Riser tube life | 1,000–20,000 | cycles | Material dependent; titanium and silicon nitride at the top end |

Mechanical properties are the reason the process is chosen. A356 (AlSi7Mg0.3) cast at low pressure and heat treated to T6 typically reaches 260–300 MPa tensile strength, 200–240 MPa yield and 5–10 % elongation. Conventional A380 HPDC reaches comparable tensile strength but rarely exceeds 3 % elongation and cannot be solution treated at all. For a wheel subjected to rotary bending fatigue and kerb impact, elongation is the property that matters.

Ranges shift with casting size and alloy. A large cylinder head with sand cores runs at the top of the mould temperature band and needs a longer, flatter pressure ramp. Thin-walled decorative castings push fill velocity up and accept a lower yield from additional ingates. Counter-pressure casting, a variant in which both the furnace and the mould chamber are pressurised and the differential drives the fill, allows higher effective feeding pressure and finer structure at the cost of considerable equipment complexity.


- **Heat treatability is the core benefit.** Because gas content is low, T6 solution treatment at 530–540 °C does not blister the casting. If a design does not need heat treatment or weldability, low pressure is probably the wrong process and HPDC will be cheaper per part.
- **Tooling cost sits between sand and HPDC.** A permanent mould set is expensive relative to a sand pattern but cheaper than a comparable HPDC die, because there is no need to withstand 70 MPa or a high-velocity metal stream.
- **Machine tonnage is not the sizing parameter.** There is no clamp force requirement in the HPDC sense; the mould only needs enough closing force to resist a fraction of a bar acting on the projected area plus core reaction. Selection is driven by mould platen size, riser tube length and furnace capacity.
- **Riser tube management is a production discipline.** Coated cast iron tubes are cheap but contaminate the melt with iron over time. Titanium and ceramic tubes cost more and last longer. Tube failure dumps mould contents and is a safety event, so life is tracked in cycles.
- **Melt cleanliness still needs work upstream.** Drawing from below the surface avoids dross but does nothing about dissolved hydrogen. Rotary degassing with argon or nitrogen before transfer, plus a ceramic foam filter in the sprue, are normal.
- **Volume break-points.** Low pressure becomes attractive above roughly 5,000–20,000 parts per year, with multi-station carousels used to overcome the long cycle at high volumes. Wheel plants run large banks of single-mould machines rather than one fast machine.
- **X-ray sampling is expected.** Wheels are typically 100 % or heavily sampled radiographed at the hub and spoke junctions, since those are the shrinkage-prone regions and also the fatigue-critical ones.


## Manufacturing Considerations
## Common Mistakes
- **Mistake:** Specifying a 2.5 mm wall on an LPDC part — **Why it fails:** at ingate velocities below 0.5 m/s the front loses superheat long before it reaches the extremity, producing a misrun — **Fix:** hold 4 mm minimum, or move the feature to a high pressure process.
- **Mistake:** Placing the thickest boss furthest from the ingate — **Why it fails:** the boss becomes an isolated liquid island with no feeding path once the intervening section freezes — **Fix:** re-orient the casting in the mould so that section thickness increases monotonically toward the sprue.
- **Mistake:** Using a uniform mould coating thickness for convenience — **Why it fails:** the coating is a primary control on local heat flux; a uniform coat gives an uncontrolled freezing sequence — **Fix:** define coating thickness by zone in the process sheet and audit it, because it is re-applied by hand.

## Related Articles

- [Die Casting vs Sand Casting vs Gravity Casting Compared](./die-casting-vs-sand-vs-gravity-casting.md)
- [Heat Treatment of Aluminum Castings: T5, T6 and T7](../materials/heat-treatment-of-castings.md)
- [Aluminum Die Casting Alloys: A380, ADC12, A356 Compared](../materials/aluminum-die-casting-alloys.md)
- [Die Thermal Management: Cooling Lines and Die Temperature](./die-thermal-management.md)
- [Automotive Lightweighting: Materials and Process Strategy](../automotive/automotive-lightweighting.md)

## References

1. **ASTM B108 / B108M — Standard Specification for Aluminum-Alloy Permanent Mold Castings** — Covers chemistry and mechanical property requirements for A356 and related alloys produced in metal moulds. https://www.astm.org
2. **ISO 8062-3 — Geometrical product specifications: Dimensional and geometrical tolerances for moulded parts** — Defines the DCTG casting tolerance grade system used to specify permanent mould castings. https://www.iso.org
3. **EN 1706 — Aluminium and aluminium alloys: Castings, chemical composition and mechanical properties** — European property tables for AlSi7Mg and related low pressure casting alloys.
4. **ASM International, ASM Handbook Volume 15: Casting** — Chapters on permanent mould and low pressure casting practice, directional solidification and riser design. https://www.asminternational.org
5. **American Foundry Society (AFS)** — Technical publications and training on melt treatment, degassing and permanent mould coating practice. https://www.afsinc.org
6. **SAE J175 — Wheels: Impact Test Procedures, Road Vehicles** — Representative of the impact and fatigue qualification requirements that drive integrity targets for cast wheels. https://www.sae.org
