Repository: diecasting/industrial-manufacturing-resources

---
title: "Industrial Manufacturing Knowledge Base"
description: "Open industrial manufacturing knowledge base covering aluminum die casting, magnesium die casting, CNC machining, injection molding, tooling and automotive manufacturing."
keywords: ["industrial manufacturing", "die casting", "CNC machining", "injection molding", "tooling", "automotive manufacturing", "manufacturing engineering", "DFM", "metal casting", "supplier selection"]
repository: "diecasting/industrial-manufacturing-resources"
license: "CC BY 4.0"

File: die-casting/shot-profile-and-intensification.md
---
title: "Die Casting Shot Profile and Intensification Pressure"
description: "Shot profile design for die casting: slow shot wave control, sleeve fill ratio, changeover point, fast shot velocity, intensification timing and shot traces."
keywords: ["die casting shot profile", "slow shot velocity", "intensification pressure", "shot sleeve fill ratio", "changeover position", "shot curve analysis"]
category: "die-casting"
reading_time: "10 min"
last_updated: "2026-08-06"
---

# Die Casting Shot Profile and Intensification Pressure


## Introduction
Everything a cold chamber die casting machine does to a casting happens inside about one second. The plunger crawls forward, accelerates hard, stops against a full cavity, and then squeezes. Those four events are the shot profile, and the quality of the casting is largely written during them. A die can be perfectly designed and thermally balanced and still produce foam if the slow shot is 0.2 m/s too fast.

This article takes the shot apart stage by stage: the wave mechanics that set slow shot velocity, how to locate the changeover position from geometry rather than by trial, what the impact spike does to the die, and how intensification feeds a solidifying casting. It closes with how to read a shot trace and what to put control limits on.

## Technical Explanation

### Anatomy of a shot

A cold chamber shot has four distinct phases, and each has a different physical objective.

1. **Slow shot.** Move the metal from a partially filled horizontal sleeve to the gate while keeping its free surface intact. Objective: entrain no air.
2. **Fast shot.** Fill the cavity before the metal front loses the ability to flow. Objective: minimum fill time consistent with an attached, coherent front.
3. **Impact and braking.** Decelerate the plunger and the metal column when the cavity is full. Objective: contain the pressure spike so the die does not flash or deflect.
4. **Intensification.** Apply high static pressure through the biscuit into the solidifying casting. Objective: feed shrinkage before the gate freezes.

Confusing phase 2 with phase 4 is the most common conceptual error in the industry. Fill pressure and intensification pressure are different quantities acting at different times for different reasons.

### Wave mechanics in the shot sleeve

A horizontal shot sleeve is typically 30–60 % full of liquid metal lying in the bottom. When the plunger starts to move it pushes a wave ahead of it. What happens next depends on velocity.

Too slow, and the wave runs ahead, reflects off the closed end of the sleeve, travels back, and meets the advancing plunger face — folding the free surface over on itself and enclosing air. Too fast, and the wave overturns immediately, breaking and entraining air in front of the plunger. There is an intermediate velocity at which the wave rises smoothly and the sleeve fills progressively from plunger to gate with the free surface remaining continuous.

The relevant physics is shallow-water wave propagation. A gravity wave on a liquid layer of depth `h` travels at:

```
c = √(g × h)
```

For a 100 mm sleeve at 50 % fill, the mean depth is around 50 mm and `c` is roughly 0.7 m/s. The optimum plunger velocity is a fraction of this and depends on both sleeve diameter and fill fraction; larger diameter and higher fill fraction both raise it. Garber's analysis of air entrapment in the 1980s established the framework still used today, and practical optima across normal sleeve sizes land in the range 0.15–0.5 m/s.

Two refinements matter in production. Fill ratio is calculated from shot weight and sleeve geometry:

```
f = 4 × m / (ρ_liquid × π × D² × L_fill)
```

And because the melt depth increases as the plunger advances and the wave builds, the theoretically correct slow shot is not a constant velocity but a gently rising ramp. Machines with programmable multi-stage slow shot exploit this; a single fixed slow-shot speed is always a compromise between the start and end of the stroke.

### Locating the changeover position

The plunger must reach fast shot velocity by the time metal enters the cavity, and not before the runner is full. Acceleration is not instantaneous — a machine needs roughly 30–80 mm of stroke to reach 4 m/s.

The correct changeover position is calculated, not guessed. Work out the volume of metal remaining between the plunger face and the gate, convert to plunger stroke using the sleeve area, and subtract the acceleration distance. Then verify on the machine with short shots: if the runner shows a rough, foamy surface, changeover was late; if the biscuit is heavy and fill time is longer than calculated, changeover was early and the plunger was fighting an incompletely fed system.

### Fast shot and the impact spike

Gate velocity is a consequence of plunger velocity and the area ratio:

```
v_gate = v_plunger × (A_plunger / A_gate)
```

An 80 mm plunger has an area of about 5,030 mm². Against a 222 mm² gate the ratio is roughly 22.6, so a 2 m/s plunger produces about 45 m/s at the gate. This is why "fast shot velocity" is meaningless without the gate area: the same 2 m/s on a die with twice the gate area gives half the gate velocity.

When the cavity fills, the metal column and the plunger must stop almost instantly. Their kinetic energy converts to a pressure spike that can reach one and a half to three times the static fill pressure for a few milliseconds. That spike is the main cause of flash, die deflection and parting-line wear, and it is also what makes the machine bang. Modern machines fit a braking or deceleration circuit that begins closing the flow valve just before the end of fill, trading a marginally longer fill time for a much lower peak.

### Intensification: what it can and cannot do

After fill, hydraulic pressure is routed through an intensifier — usually a differential piston — that multiplies it. The metal pressure achieved is:

```
P_metal = P_hydraulic × (A_cylinder / A_plunger)
```

That pressure acts on the biscuit and propagates through any still-liquid path into the casting. Three conditions must all hold for it to do useful work:

1. The biscuit must still be liquid at its core. A biscuit below about 15 mm freezes through and blocks the path.
2. The runner and gate must still be liquid. Gate freeze time on a 1.2 mm gate can be as short as 30–50 ms.
3. Intensification must arrive before those freeze. Rise time of 10–50 ms is typical; a worn intensifier circuit can drift well past 60 ms.

If all three hold, intensification collapses gas pores, feeds shrinkage in sections connected to the gate, and improves die contact so heat transfer and surface finish both improve. If any one fails, raising the pressure setpoint changes nothing at all in the casting.

### Reading a shot trace

A trace plots plunger position, velocity and hydraulic pressure against time. Useful derived features:

- Actual slow shot velocity, averaged over the stroke, versus setpoint.
- Changeover position in mm and the acceleration slope after it.
- Peak plunger velocity under load — usually below the dry-shot velocity by 10–25 %.
- Fill time, read as the interval from cavity entry to the velocity collapse.
- Impact peak magnitude and the effectiveness of braking.
- Intensification rise time from 10 % to 90 % of final pressure.
- Final static pressure and biscuit thickness at end of stroke.

Each of these can carry a control limit. Together they detect accumulator nitrogen loss, valve wear, tip wear, blocked vents and a change of alloy temperature long before dimensional or porosity data reacts.

## Engineering Parameters

| Parameter | Typical Range | Units | Notes / Driver |
|---|---|---|---|
| Shot sleeve fill ratio | 30–60 | % | Below 30 % the free surface cannot be controlled |
| Slow shot velocity, constant profile | 0.15–0.5 | m/s | Rises with sleeve diameter and fill ratio |
| Slow shot ramp, staged profile | 0.1 → 0.6 | m/s | Tracks the rising melt depth along the stroke |
| Shallow-water wave speed at 50 % fill, 100 mm sleeve | ~0.7 | m/s | Reference value from √(g·h) |
| Plunger acceleration distance | 30–80 | mm | Machine dependent; must complete before the gate |
| Fast shot plunger velocity | 2–6 | m/s | Set from required gate velocity and area ratio |
| Dry shot velocity | 4–8 | m/s | Unloaded benchmark used for machine health checks |
| Cavity fill time | 20–100 | ms | Read from the trace, not from the setpoint |
| Impact pressure spike | 1.5–3 × | ratio to fill pressure | Cause of flash and parting line wear |
| Braking / deceleration onset | 5–20 | mm before end of fill | Trades a little fill time for much lower peak |
| Intensification pressure on metal | 40–100 | MPa | 400–1,000 bar |
| Intensification rise time | 10–50 | ms | Must beat gate freeze time |
| Gate freeze time, 1.2 mm gate | 30–80 | ms | Falls sharply with thinner gates and cooler dies |
| Hold time under intensification | 2–8 | s | Must exceed solidification of the heaviest fed section |
| Biscuit thickness | 15–30 | mm | Feeding reservoir; also the pressure path |
| Plunger tip to sleeve clearance | 0.05–0.15 | mm | Increases with wear; drives blow-by and pressure loss |

Alloy and geometry shift the whole profile. Magnesium fills and freezes faster, so it needs shorter fill times and proportionally faster intensification. Zinc on a hot chamber machine has no shot sleeve and therefore no slow shot problem at all. Large structural castings run longer fill times under vacuum, but demand a long intensification hold because the sections being fed are heavy.


## Manufacturing Considerations

- **Record the trace with the part.** Shot number and trace archive make containment tractable. Without it, a porosity escape means quarantining everything made that week.
- **Tip wear changes the profile silently.** As clearance grows, blow-by rises, the effective pressure on the metal falls and the biscuit gets thicker. Track tip life in shots and correlate with biscuit measurements.
- **Biscuit thickness is a measurable output.** Measure and log it. It is a direct proxy for shot weight consistency, tip wear and ladle accuracy, and it costs nothing to collect.
- **Set control limits on derived features, not raw setpoints.** The setpoint is what was asked for; the trace feature is what happened.

## Common Mistakes

- **Mistake:** Running the slow shot too fast to chase cycle time — **Why it fails:** the metal wave breaks and entrains air that becomes porosite at the gate — **Fix:** set slow-shot velocity from the shallow-water wave speed for the actual fill ratio, and use a staged ramp on long sleeves.
- **Mistake:** Tuning the fast-shot velocity instead of the gate velocity — **Why it fails:** area ratio between sleeve and gate differs by an order of magnitude, so plunger speed and gate speed are not the same quantity — **Fix:** calculate the required gate velocity first, then derive the plunger velocity from the area ratio.
- **Mistake:** Letting intensification rise time exceed gate freeze — **Why it fails:** the gate solidifies before feeding pressure arrives, so shrink porosity forms in the last-filled sections — **Fix:** keep intensification rise time (10–50 ms) well below the gate freeze time for the thinnest gate in the tool.
- **Mistake:** Braking too early to protect the die — **Why it fails:** an early decel stretches fill time and invites cold shut on the last-fill region — **Fix:** start braking 5–20 mm before end of fill; the small fill-time penalty is far cheaper than a cold shut.
- **Mistake:** Ignoring plunger-tip wear — **Why it fails:** tip-to-sleeve clearance grows, blow-by rises, effective metal pressure falls and the biscuit thickens silently — **Fix:** track tip life in shots and treat biscuit thickness as a process-monitorable output.
- **Mistake:** Setting the hold time from the thinnest section — **Why it fails:** the heaviest fed section freezes last and needs the longest intensification hold; under-holding it leaves shrinkage — **Fix:** base hold time on the solidification of the heaviest fed section, not the gate or the thinnest wall.

## Related Articles

- [High Pressure Die Casting Parameters: HPDC Process Control](./high-pressure-die-casting-parameters.md)
- [Die Casting Gating and Runner Design Fundamentals](./gating-and-runner-design.md)
- [Die Casting Porosity: Causes, Detection and Prevention](./die-casting-porosity-prevention.md)
- [Vacuum Assisted Die Casting: Reducing Gas Porosity](./vacuum-assisted-die-casting.md)
- [Die Casting Die Design: Structure, Slides and Ejection](../tooling/die-casting-die-design.md)

## References

1. **NADCA Product Specification Standards and technical publications** — Industry guidance on shot control, sleeve fill ratio and intensification practice for cold chamber machines. https://www.nadca.com
2. **L. W. Garber — Analysis of air entrapment during shot sleeve filling in cold chamber die casting** — The study that established critical slow shot velocity as a function of sleeve diameter and fill fraction; published in Die Casting Engineer.
3. **W. G. Andresen, "Die Cast Engineering: A Hydraulic, Thermal and Mechanical Process"** — Derivation of pressure multiplication, machine hydraulics and shot end behaviour.
4. **E. J. Vinarcik, "High Integrity Die Casting Processes" (Wiley)** — Covers shot profile optimisation and its interaction with vacuum and squeeze techniques.
5. **ASM International, ASM Handbook Volume 15: Casting** — Solidification timing, feeding theory and the effect of applied pressure on cast structure. https://www.asminternational.org
6. **AIAG Statistical Process Control (SPC) Reference Manual** — Framework for applying control limits to derived shot trace features in a production control plan. https://www.aiag.org

File: die-casting/trimming-and-secondary-operations.md
---
title: "Die Casting Trimming, Deburring and Secondary Operations"
description: "Secondary operations for die castings: trim die design, degating, vibratory and blast deburring, impregnation, straightening, leak testing and machining."
keywords: ["die casting trimming", "trim die design", "deburring castings", "vibratory finishing", "vacuum impregnation", "casting leak test"]
category: "die-casting"
reading_time: "9 min"
last_updated: "2026-08-06"
---

# Die Casting Trimming, Deburring and Secondary Operations

## Introduction
A casting leaves the die attached to a biscuit, a runner system and a set of overflows, wearing a fringe of flash along every parting surface and slide face. Turning that object into a shippable part takes a sequence of operations that rarely appears on the drawing and often accounts for a third or more of the finished cost. On a typical machined housing, the cell rate for the casting machine is only part of the story; trim, deburr, machining, testing and finishing frequently exceed it.


This chapter walks the sequence in production order, gives the process parameters that matter at each step, and sets out how the operations interact — because the order in which they are performed changes both cost and outcome.
## Technical Explanation

### Trimming and degating

Trimming separates the casting from the runner system and shears flash from the parting line. On all but the simplest parts this is done in a dedicated trim die mounted in a hydraulic or mechanical press.

Trim force is a shearing calculation:

```
F_trim = L_cut × t_flash × τ_shear × K
```

where `L_cut` is the total cut perimeter, `t_flash` the thickness being sheared, `τ_shear` the shear strength of the alloy at trim temperature, and `K` a factor of 1.2–1.5 for simultaneous cutting and die friction. A380 has a shear strength around 190 MPa at room temperature, so 800 mm of perimeter through 0.6 mm of flash requires roughly 90 kN before the safety factor. Trim presses in the 20–150 tonne range cover most work.

Two design choices dominate trim die quality. **Punch-to-die clearance** governs whether the flash shears cleanly or tears; 0.05–0.13 mm is the normal band, tighter for thin flash. **Support** matters as much: the casting must be held against the shear reaction at every cut location, or thin walls deflect and crack instead of shearing.

Trimming hot, immediately after ejection while the casting is still at 200–300 °C, reduces the required force and reduces the risk of cracking a brittle as-cast section. Many automated cells are laid out so the extraction robot places the shot directly into the trim press.

Heavy gates on structural castings sometimes exceed what a trim punch can shear cleanly. These are sawn, or pressed off in a separate degating station with local support at the gate root.

### Deburring routes

After trim, a witness remains at every cut edge and at every ejector pin, plus whatever burr the trim operation itself raised. Selection between deburring routes is a function of geometry, volume and cosmetic requirement.

1. **Vibratory finishing.** The parts tumble with ceramic or plastic media in a vibrating bowl or tub for 20–120 minutes. It reaches every external surface without programming, but it rounds edges indiscriminately and cannot reach deep internal features.
2. **Centrifugal barrel or disc finishing.** Faster than vibratory by an order of magnitude on small parts, at higher equipment cost.
3. **Shot blasting.** Steel shot or stainless media at 3–7 bar produces a uniform matte finish and removes light flash and release agent residue. It cleans and homogenises appearance but does not remove substantial burrs.
4. **Robotic brush, router or belt deburring.** Programmable, repeatable, keeps edges sharp where they must stay sharp, and is the normal answer for high-volume automotive parts with defined edge-break requirements.
5. **Manual deburring.** Still used for low volume and for awkward internal features. Its variability is the reason it is designed out wherever possible.
6. **High-pressure waterjet deburring.** Applied after machining rather than after casting, aimed at burrs at cross-hole intersections that no tool can reach.

Media selection for blasting is a specification item, not a shop-floor choice. Steel shot leaves ferrous residue that will rust on an aluminum part in humid storage; stainless or ceramic media avoids this at higher cost. Aluminium oxide grit cuts faster and leaves a more angular texture that changes paint appearance.

### Straightening, coining and stress relief

Large flat castings distort as they cool and as internal stress redistributes during trim. Two remedies are common. **Straightening** in a press with dedicated support blocks restores gross flatness. **Coining** presses a specific local area flat or to a controlled height, typically on sealing pads and bearing faces.

Both introduce residual stress, which is why some parts receive a **T5 ageing** cycle — typically several hours at 200–250 °C — that both raises hardness slightly and stabilises the casting dimensionally before machining. A part that is machined before stress relief may move afterwards.

### Impregnation

Interconnected microporosity gives a leak path even in a casting that is structurally sound. Vacuum-pressure impregnation draws a low-viscosity methacrylate resin into those paths, then cures it, usually in a warm water bath around 90 °C.

The process is a legitimate planned production step for hydraulic housings, pump bodies, transmission cases and any part with a fluid boundary. It seals leaks. It does not improve strength, stiffness or fatigue life, and it cannot fill a large single void. Where machining exposes new porosity, impregnation must follow machining, not precede it.

### Leak testing

Test method follows the specification. **Pressure decay** at 0.5–3 bar is the production workhorse, cheap and fast, resolving to roughly 1 × 10⁻³ mbar·L/s. **Air-under-water** is a visual method used for setup and troubleshooting. **Helium mass spectrometry** resolves several orders of magnitude better and is used where the specification demands it, at significantly higher cycle time and cost.

Temperature stability dominates pressure decay accuracy. A part that arrives at the tester still warm from machining will show an apparent leak as the trapped air cools. Dwell and stabilisation times exist for that reason and should not be trimmed to gain cycle time.

### Machining

Die castings machine well but present two specific issues. Silicon content makes the alloy abrasive; above roughly 10 % Si, polycrystalline diamond tooling becomes economically preferable to carbide for high-volume work. And subsurface porosity means the depth of cut matters: staying within the dense skin keeps machined surfaces sound.

Fixturing must locate on as-cast surfaces initially, so the datum strategy defined at design time determines whether the machining operation is capable at all.

## Engineering Parameters

| Operation | Parameter | Typical Range | Units | Notes / Driver |
|---|---|---|---|---|
| Trimming | Punch-to-die clearance | 0.05–0.13 | mm | Tighter for thin flash; wider tears the edge |
| Trimming | Trim press force | 200–1,500 | kN | From cut perimeter, flash thickness and shear strength |
| Trimming | Casting temperature at trim | 200–300 | °C | Hot trimming lowers force and cracking risk |
| Trimming | Residual flash after trim | 0.15–0.4 | mm | Specify on the drawing as an acceptance limit |
| Vibratory | Cycle time | 20–120 | min | Longer cycles round edges beyond print |
| Vibratory | Media size | 6–25 | mm | Must not lodge in cored holes or slots |
| Blasting | Air pressure | 3–7 | bar | Higher pressure peens the surface and can distort thin walls |
| Blasting | Steel shot size | S110–S230 | SAE size | Finer shot for cosmetic surfaces |
| Blasting | Resulting roughness | 1.6–6.3 | µm Ra | Depends on media type and exposure time |
| Stress relief | T5 ageing | 200–250 °C for 2–8 | °C / h | Dimensional stabilisation before machining |
| Impregnation | Vacuum stage | 5–50 | mbar | Evacuates the pore network before resin admission |
| Impregnation | Cure bath | 85–95 | °C | Methacrylate resin polymerisation |
| Leak test | Pressure decay range | 0.5–3 | bar | Resolves roughly 1 × 10⁻³ mbar·L/s |
| Leak test | Helium mass spectrometry | — | — | Resolves to 1 × 10⁻⁶ mbar·L/s |
| Machining | Stock on functional faces | 0.5–1.0 | mm | Deeper cuts expose subsurface porosity |
| Machining | Cutting speed, carbide, Al-Si | 300–800 | m/min | Falls with silicon content |
| Machining | Cutting speed, PCD, Al-Si | 1,000–3,000 | m/min | Economic above roughly 10 % Si at volume |

Sequence choices change the outcome as much as the parameters do. Blasting before machining removes release agent residue that would otherwise contaminate coolant, but blasting after machining will round machined edges and drive media into blind holes. Impregnation must follow every operation that can open a new leak path. Leak testing belongs after impregnation and after final machining, never before. Stress relief belongs before finish machining if the part is prone to distortion, and is pointless afterwards.


- **Trim tooling is a capital item with its own lead time.** A trim die typically follows the casting die by several weeks and needs its own tryout. Programmes that forget it discover the gap at T1.
- **Automate the casting-to-trim transfer where volume allows.** It captures the thermal benefit of hot trimming, removes a manual handling step and reduces damage from dropping castings into bins.
- **Define edge break explicitly.** "Remove all burrs" is not a specification. State an edge condition, for example 0.2–0.5 mm break, on the features where it matters, and leave the rest alone.
- **Specify blast media by type, not just by result.** Ferrous residue on aluminum causes rust spotting in storage, and appearance after painting shifts noticeably between media types.
- **Cost the operations individually at RFQ.** A quote presented as a single piece price hides whether the supplier has costed impregnation, leak test and a second machining setup. Ask for the operation breakdown.
- **Plan porosity discovery.** Machining reveals porosity that inspection did not find. Locate the porosity-critical machining operations early in the sequence so that scrap is detected before more value has been added.
- **Fixture wear is a drift mechanism.** Machining fixtures locating on as-cast surfaces wear and collect debris. Include them in the preventive maintenance plan with defined check intervals.


## Manufacturing Considerations
## Common Mistakes
- **Mistake:** Sizing the trim press from the part's projected area — **Why it fails:** trim force depends on cut perimeter and flash thickness, not on projected area, and the two are unrelated — **Fix:** calculate from perimeter, flash thickness and alloy shear strength with a 1.2–1.5 factor.
- **Mistake:** Trimming a fully cooled casting to simplify handling — **Why it fails:** as-cast aluminum has low elongation at room temperature, so thin walls crack at the shear line rather than shearing cleanly — **Fix:** trim in the 200–300 °C window directly after extraction.
- **Mistake:** Extending the vibratory cycle to remove one stubborn burr — **Why it fails:** every other edge on the part is rounded further, and sealing surfaces lose their sharp edge — **Fix:** address that burr with a targeted robotic or manual operation and keep the bulk cycle short.
- **Mistake:** Using steel shot on aluminum parts destined for long storage — **Why it fails:** embedded ferrous particles corrode and produce rust spots on an aluminum casting, which customers reliably reject — **Fix:** specify stainless or ceramic media, or add a passivation rinse.

## Related Articles

- [Machining Die Cast Components: Datums, Stock and Porosity](../cnc-machining/machining-die-cast-components.md)
- [Surface Treatment for Castings: Anodizing, Coating, Plating](../materials/surface-treatment-and-coatings.md)
- [Heat Treatment of Aluminum Castings: T5, T6 and T7](../materials/heat-treatment-of-castings.md)
- [Die Casting Cost Drivers: How Casting Prices Are Built](./die-casting-cost-drivers.md)
- [Inspection and Acceptance Criteria for Production Parts](../supplier-selection/inspection-and-acceptance-criteria.md)

## References

1. **NADCA Product Specification Standards for Die Castings** — Defines acceptable flash, ejector witness and trim conditions, and the surface quality classes used to specify finished castings. https://www.nadca.com
2. **MIL-STD-276 — Impregnation of Porous Nonferrous Metal Castings** — The long-established reference for vacuum-pressure impregnation procedure and acceptance.
3. **SAE J444 — Cast Shot and Grit Size Specifications for Peening and Cleaning** — Defines the S-series shot sizes referenced when specifying blast media. https://www.sae.org
4. **ASTM B85 / B85M — Standard Specification for Aluminum-Alloy Die Castings** — Alloy properties, including the shear and tensile data used in trim force calculation. https://www.astm.org
5. **ISO 20485 / ISO 27895 leak test method references** — Framework for tracer gas and pressure change leak detection methods applied to cast housings. https://www.iso.org
6. **ASM International, ASM Handbook Volume 16: Machining** — Cutting data and tooling selection for aluminum-silicon casting alloys, including PCD application. https://www.asminternational.org

File: die-casting/vacuum-assisted-die-casting.md
---
title: "Vacuum Assisted Die Casting: Reducing Gas Porosity"
description: "How vacuum assisted die casting works: valve types, evacuation timing, 50-150 mbar targets, high vacuum below 50 mbar and heat treatable castings."
keywords: ["vacuum die casting", "high vacuum HPDC", "gas porosity reduction", "vacuum valve", "chill vent", "heat treatable die casting"]
category: "die-casting"
reading_time: "9 min"
last_updated: "2026-08-06"
---

# Vacuum Assisted Die Casting: Reducing Gas Porosity

## Introduction
A conventional high pressure die casting cavity is full of air when the shot begins. So is the runner, and so is the unfilled part of the shot sleeve. The metal front arrives at 40 m/s and has roughly 40 milliseconds to push all of that gas out through vents whose total cross-section is a small fraction of the gate. Some of it escapes. The rest is compressed, folded into the melt and trapped as porosity.


This article covers the gas physics that sets the target pressure, the hardware that achieves it, the timing window that makes or breaks a vacuum system, and how residual gas content is actually measured. It also distinguishes ordinary vacuum assistance, which is a broad quality improvement, from high vacuum practice, which is a different engineering commitment.
## Technical Explanation

### Why residual pressure translates directly into porosity

Treat the trapped gas as ideal. A volume `V₁` of air at cavity pressure `P₁` becomes, after intensification to metal pressure `P₂`, a compressed volume:

```
V₂ = V₁ × (P₁ / P₂)
```

At atmospheric cavity pressure (1,013 mbar) and 70 MPa intensification (700,000 mbar), any air that fails to escape shrinks by a factor of about 690. That sounds reassuring until the part is heated. During T6 solution treatment at 530 °C the casting's yield strength collapses, the compressed gas expands back toward equilibrium, and the result is a blistered surface.

Evacuating the cavity to 100 mbar reduces the starting quantity of gas by a factor of ten. Going to 30 mbar reduces it by more than thirty. The porosity that remains is dominated by shrinkage rather than gas, and shrinkage does not expand on heating. That single distinction is why the mbar figure on a vacuum controller correlates so directly with whether a part can be heat treated.

### What has to be evacuated, and how fast

The evacuated volume is not just the cavity. It includes runner, overflows, the vacuum channels themselves, and the free volume remaining in the shot sleeve above the metal. On a 4 kg structural casting this can total several litres.

The available time window is short and precisely bounded:

1. Metal is ladled into the sleeve. The pour hole is open, so no vacuum is possible.
2. The plunger advances and covers the pour hole. This is the earliest moment vacuum can be applied.
3. Slow shot proceeds — typically 0.3–1.5 s. This is the main evacuation window.
4. Fast shot begins. Metal reaches the vacuum valve within tens of milliseconds.
5. The valve must be closed before liquid metal enters it, or the vacuum line floods and the system is damaged.

Everything about vacuum system design follows from the fact that useful pumping happens only during step 3. A pump alone cannot evacuate several litres in one second through a long, narrow line. The standard solution is a vacuum tank held continuously at low pressure by the pump, with a fast-acting valve connecting it to the die. Tank volume is sized at roughly ten to twenty times the evacuated volume so that opening the valve drops die pressure almost instantaneously by expansion alone.

### Valve types

**Chill vents** (also called wave blocks or cooling blocks) are passive. They present a long, narrow, serpentine channel, typically 0.8–1.5 mm deep, with heavy cooling. Gas flows out freely; metal entering the channel loses heat rapidly, slows and freezes before it can travel far. Simple, robust, no moving parts, but they leak into the vacuum line for the last few milliseconds of fill, which limits achievable vacuum.

**Mechanical shut-off valves** are closed by the arriving metal itself, usually by a spring-loaded piston or a pivoting element displaced by the metal front. They seal harder than a chill vent but their response depends on metal front velocity and they need maintenance.

**Externally actuated valves** are closed by a signal — a plunger position trigger, a timer or a metal-contact sensor in a sacrificial position upstream. Because closure timing is commanded rather than reactive, they can be closed marginally before the metal arrives, which is what makes high vacuum practical.

High vacuum systems normally combine an actuated valve with a very well sealed die.

### Sealing the die

A vacuum system is only as good as its leaks. On a production die the leak paths are numerous: the parting line itself, ejector pins, core slides, sleeve-to-die interface, the plunger tip clearance, and the sprue bushing. Ordinary vacuum assistance tolerates these and settles at 100–250 mbar. High vacuum requires the parting line to be sealed with a heat-resistant cord seal, the ejector housing to be enclosed and separately evacuated, slides to run in sealed guides, and the shot sleeve to be sealed at the die face.

That is a significant increase in die cost and maintenance load, and it is why high vacuum is specified selectively rather than as a default.

### Measuring the result

Vacuum level in the die is measured directly by a pressure transducer in the vacuum channel, logged shot by shot. This is the primary process signal and should carry control limits.

Residual gas content in the casting is measured separately, usually by vacuum fusion or by density comparison of a machined sample against a pore-free reference. Results are reported in cm³ of gas per 100 g of metal. Conventional HPDC typically returns 10–30 cm³/100 g. Weldable and heat-treatable castings generally need to be below about 5 cm³/100 g, and the best high vacuum practice reaches 1–3 cm³/100 g.

The practical shop-floor test is simpler: solution treat sample castings for 30 minutes at 480–500 °C and inspect for blisters. No blisters means the gas content is low enough to heat treat.

## Engineering Parameters

| Parameter | Typical Range | Units | Notes / Driver |
|---|---|---|---|
| Residual cavity pressure, standard vacuum | 100–250 | mbar | Chill vents, unsealed parting line |
| Residual cavity pressure, good practice | 50–150 | mbar | Actuated valve, partly sealed die |
| Residual cavity pressure, high vacuum | < 50 | mbar | Fully sealed die; 20–40 mbar achievable |
| Evacuated volume | 1–8 | litres | Cavity, runner, overflows, free sleeve volume |
| Vacuum tank to die volume ratio | 10:1–20:1 | ratio | Enables pressure drop by expansion, not pumping |
| Vacuum pump capacity | 100–500 | m³/h | Must restore tank pressure within one cycle |
| Vacuum line internal diameter | 25–50 | mm | Conductance, not pump size, usually limits performance |
| Evacuation window | 0.3–1.5 | s | Equal to slow shot duration after pour hole is sealed |
| Chill vent channel depth | 0.8–1.5 | mm | Deeper channels vent better but freeze metal less reliably |
| Valve closing response | 5–20 | ms | Must precede metal arrival at the valve |
| Gas content, conventional HPDC | 10–30 | cm³/100 g | Measured by vacuum fusion or density comparison |
| Gas content, high vacuum | 1–5 | cm³/100 g | Threshold for weldability and T6 |
| Blister test condition | 480–500 °C, 30 min | °C / min | Pass criterion is a blister-free surface |

Vacuum changes what else can be relaxed. With a well-evacuated cavity, gate velocity can be reduced toward 25–35 m/s without the usual air-entrainment penalty, which in turn reduces gate erosion and die soldering. Fill time can be extended slightly, easing the load on the machine for large castings. Structural alloys in the AlSi10MnMg and AlSi9MnMoZr families, and the AlMg5Si2Mn ductile grades, are formulated on the assumption that vacuum is present; running them without it wastes the alloy premium.


- **Vacuum is a die design decision, not a machine option.** Retrofitting vacuum to a die that was laid out with conventional overflows rarely achieves better than 200 mbar, because the vent path, valve position and seal grooves have to be planned with the runner.
- **Valve position follows the fill pattern.** The valve must sit at the last point to fill. If the fill simulation shows the front arriving there early, the valve closes early and the remaining gas has nowhere to go.
- **Overflows still matter.** Vacuum removes gas but does not remove the cold, oxidised leading edge of the metal front. Overflows remain necessary to capture it.
- **Maintenance load is real.** Actuated valves are consumable assemblies; parting line seals degrade with heat checking; vacuum lines accumulate metal splash and release agent condensate. A vacuum system with no maintenance schedule reverts to atmospheric performance within weeks.
- **Log vacuum per shot and reject on it.** A vacuum trace that fails to reach target is the earliest possible indicator of a leaking seal or a stuck valve, and it can be used as an automatic part-reject criterion.
- **Cost impact.** Expect a meaningful increase in die cost for a sealed high vacuum die, plus the vacuum unit itself, plus consumables. Justification comes from enabling heat treatment, welding or a leak specification, not from a marginal porosity improvement.
- **Interaction with release agent.** Excess water-based release agent flashes to steam and loads the vacuum system with a gas the pump has to remove during the same short window. Spray optimisation and blow-off time are part of vacuum performance.


## Manufacturing Considerations
## Common Mistakes
- **Mistake:** Buying a larger vacuum pump to reach a lower mbar figure — **Why it fails:** the limiting factor during the shot is line conductance and tank volume, not steady-state pump throughput — **Fix:** enlarge the line, shorten it, and increase tank capacity before changing the pump.
- **Mistake:** Applying vacuum from the moment the ladle finishes pouring — **Why it fails:** the pour hole is still open, so the system draws air through the sleeve and sucks the melt surface — **Fix:** interlock valve opening to plunger position past the pour hole.
- **Mistake:** Relying on a chill vent to deliver high vacuum — **Why it fails:** a passive vent is open to the cavity until metal freezes inside it, so cavity pressure rises during the last milliseconds of fill — **Fix:** use an actuated or mechanically triggered valve when the target is below 50 mbar.

## Related Articles

- [Die Casting Porosity: Causes, Detection and Prevention](./die-casting-porosity-prevention.md)
- [Die Casting Gating and Runner Design Fundamentals](./gating-and-runner-design.md)
- [Giga Casting and Megacasting: Large Structural Castings](../automotive/giga-casting-megacasting.md)
- [Structural Castings and Crash Performance Requirements](../automotive/structural-castings-and-crash-performance.md)
- [Heat Treatment of Aluminum Castings: T5, T6 and T7](../materials/heat-treatment-of-castings.md)

## References

1. **NADCA Product Specification Standards for Die Castings** — Includes guidance on vacuum die casting practice, vent design and the quality classes achievable with evacuated cavities. https://www.nadca.com
2. **E. J. Vinarcik, "High Integrity Die Casting Processes" (Wiley)** — Dedicated treatment of vacuum, squeeze and semi-solid routes, including valve types and evacuation timing.
3. **ASM International, ASM Handbook Volume 15: Casting** — Background on gas solubility, entrapment mechanisms and porosity classification in pressure die castings. https://www.asminternational.org
4. **ASTM E505 — Standard Reference Radiographs for Inspection of Aluminum and Magnesium Die Castings** — Graded radiographic levels used to verify the porosity reduction achieved by vacuum. https://www.astm.org
5. **EN 1706 — Aluminium and aluminium alloys: Castings** — Property requirements for the heat-treatable die casting alloys that depend on low gas content.
6. **ISO 8062 — Dimensional and geometrical tolerances for moulded parts** — Reference for the tolerance classes applicable to structural die castings produced under vacuum. https://www.iso.org
