Repository: diecasting/industrial-manufacturing-resources

---
title: "Industrial Manufacturing Knowledge Base"
description: "Open industrial manufacturing knowledge base covering aluminum die casting, magnesium die casting, CNC machining, injection molding, tooling and automotive manufacturing."
keywords: ["industrial manufacturing", "die casting", "CNC machining", "injection molding", "tooling", "automotive manufacturing", "manufacturing engineering", "DFM", "metal casting", "supplier selection"]
repository: "diecasting/industrial-manufacturing-resources"
license: "CC BY 4.0"

topics: ["industrial-manufacturing", "die-casting", "cnc-machining", "injection-molding", "tooling", "automotive", "manufacturing-engineering", "dfm", "metal-casting", "supplier-selection"]
---

# Industrial Manufacturing Knowledge Base
An open, peer-reviewable knowledge base for **industrial manufacturing engineering**. It is
written for design engineers, manufacturing engineers, tooling engineers and sourcing
professionals who need defensible numbers, not marketing copy.

The library currently covers:

- **Aluminum die casting** and **magnesium die casting** (high-pressure, low-pressure, vacuum-assisted)
- **CNC machining** (milling, turning, 5-axis, DFM, tolerances and GD&T)
- **Tooling** (die casting dies, injection molds, tool steels, maintenance, tryout)
- **Automotive manufacturing** (lightweighting, IATF 16949, APQP/PPAP, EV enclosures, megacasting)
- **Materials** (Al, Mg and Zn die casting alloys, heat treatment, surface treatment)
- **Supplier selection** (audits, RFQ packages, tooling ownership, inspection and acceptance)

Every article follows the same structure: an SEO-optimised title, an introduction, a
technical explanation, an engineering-parameters table with real numeric ranges,
manufacturing considerations, common mistakes, related articles and references.

## Repository description

> Open industrial manufacturing knowledge base covering aluminum die casting, magnesium
> die casting, CNC machining, injection molding, tooling and automotive manufacturing.

**Keywords:** industrial manufacturing, die casting, CNC machining, injection molding,
tooling, automotive manufacturing, DFM, metal casting, supplier selection, manufacturing
engineering.

## How to use this repository

- Browse by topic folder (links below). Each folder has an `index.md` listing its articles.
- Each article is a standalone Markdown file with YAML front matter (`title`, `description`,
  `keywords`, `category`, `reading_time`, `last_updated`).
- Use the `## Related Articles` links at the bottom of each page to move between topics.
- Contributions are welcome — see [CONTRIBUTING.md](CONTRIBUTING.md).

## Article index

### Die casting — [die-casting/](die-casting/)

1. [Aluminum Die Casting Process: Complete Engineering Guide](die-casting/aluminum-die-casting-process-guide.md)
2. [Magnesium Die Casting: Alloys, Parameters and Design Rules](die-casting/magnesium-die-casting-guide.md)
3. [High Pressure Die Casting Parameters: HPDC Process Control](die-casting/high-pressure-die-casting-parameters.md)
4. [Low Pressure Die Casting: Process, Applications and Limits](die-casting/low-pressure-die-casting-guide.md)
5. [Vacuum Assisted Die Casting: Reducing Gas Porosity](die-casting/vacuum-assisted-die-casting.md)
6. [Die Casting Porosity: Causes, Detection and Prevention](die-casting/die-casting-porosity-prevention.md)
7. [Die Casting Gating and Runner Design Fundamentals](die-casting/gating-and-runner-design.md)
8. [Die Casting Shot Profile and Intensification Pressure](die-casting/shot-profile-and-intensification.md)
9. [Die Thermal Management: Cooling Lines and Die Temperature](die-casting/die-thermal-management.md)
10. [Die Casting DFM: Wall Thickness, Draft Angles and Ribs](die-casting/die-casting-dfm-guidelines.md)
11. [Die Casting Surface Defects: Troubleshooting Guide](die-casting/surface-defects-troubleshooting.md)
12. [Die Casting Trimming, Deburring and Secondary Operations](die-casting/trimming-and-secondary-operations.md)
13. [Die Casting vs Sand Casting vs Gravity Casting Compared](die-casting/die-casting-vs-sand-vs-gravity-casting.md)
14. [Die Casting Cost Drivers: How Casting Prices Are Built](die-casting/die-casting-cost-drivers.md)

### Materials — [materials/](materials/)

40. [Aluminum Die Casting Alloys: A380, ADC12, A356 Compared](materials/aluminum-die-casting-alloys.md)
41. [Magnesium Alloys AZ91D and AM60B: Properties and Use](materials/magnesium-alloys-az91d-am60b.md)
42. [Zinc Die Casting Alloys: Zamak 3, 5 and ZA Grades](materials/zinc-die-casting-alloys.md)
43. [Aluminum vs Magnesium vs Zinc for Die Cast Parts](materials/aluminum-vs-magnesium-vs-zinc.md)
44. [Heat Treatment of Aluminum Castings: T5, T6 and T7](materials/heat-treatment-of-castings.md)
45. [Surface Treatment for Castings: Anodizing, Coating, Plating](materials/surface-treatment-and-coatings.md)

File: materials/zinc-die-casting-alloys/index.html
Zinc Die Casting Alloys: Zamak 3, 5 and ZA Grades | Industrial Manufacturing Knowledge Base
⚙
Industrial Manufacturing Knowledge Base

Die Casting
CNC Machining
Tooling
Automotive
Materials
Supplier Selection
Reference
Glossary
Downloads
Request Quote
Home
Industrial Manufacturing Knowledge Base

Zinc Die Casting Alloys: Zamak 3, 5 and ZA Grades
Zinc Die Casting Alloys: Zamak 3, 5 and ZA Grades
10 min read
Updated August 6, 2026

Zamak 2, 3, 5, 7 and ZA-8, 12, 27 zinc die casting alloys compared on strength, ductility, castability, melting point and service temperature limits.
Zinc Die Casting Alloys: Zamak 3, 5 and ZA Grades
Introduction
Zinc die casting occupies a different engineering niche from aluminum and magnesium. It is the heaviest of the three common die casting metals at about 6.6 to 6.7 g/cm³, yet it is also the easiest to cast, the cheapest to hold to tight tolerances, and the best base for plating. That combination explains why zinc dominates small, precise, cosmetic and functional hardware: lock bodies, connector shells, faucet trims and instrument gears. The alloy choice within the zinc family is a quieter decision than in aluminum, but it sets the ceiling on strength, ductility and service temperature.
This article covers the Zamak series (2, 3, 5, 7) and the ZA high-aluminum series (8, 12, 27). After reading, an engineer should be able to pick the right zinc alloy for a load-bearing versus a decorative part, understand the creep limit that caps service temperature, and specify the purity grade that prevents intergranular corrosion.
Technical Explanation
The Zamak (Zamak = Zn-Al-Mg-Cu) system
Traditional zinc die casting alloys are the Zamak group, built on a zinc-rich matrix with small aluminum (about 4 %), magnesium (about 0.04 %) and variable copper. Aluminum refines the grain and improves strength; magnesium controls impurities; copper, when added, raises strength and hardness but lowers ductility and creep resistance. The base metal must be “special high grade” zinc (99.99 % pure) because trace lead, cadmium and tin cause intergranular corrosion and premature failure.
Zamak 3: the baseline
Zamak 3 has about 3.9 to 4.3 % Al, 0.25 % max Cu and 0.02 to 0.05 % Mg. It delivers roughly 280 to 315 MPa tensile with elongation of 10 to 14 %. It is the default zinc die casting alloy because it balances strength, ductility, castability and dimensional stability. Where mechanical properties are not pushed, Zamak 3 is the safe choice and the most widely quoted grade.
Zamak 5 and Zamak 2: copper for strength
Zamak 5 adds 0.75 to 1.25 % Cu, lifting tensile to about 320 to 350 MPa and hardness while dropping elongation to roughly 7 to 10 %. It is chosen when a part must resist thread-stripping or wear. Zamak 2 pushes copper to 2.5 to 3.5 %, reaching the highest strength of the group (about 360 to 380 MPa) but becoming brittle, with elongation near 5 to 7 %, so it is reserved for rigid, lightly loaded, high-hardness parts.
Zamak 7: low aluminum for fill
Zamak 7 lowers aluminum to about 3.5 to 4.2 % and reduces impurities for improved fluidity and surface finish. It fills very thin, intricate sections better than Zamak 3 and is used where appearance and fine detail matter more than peak strength.
The ZA series: ZA-8, ZA-12, ZA-27
The ZA (zinc-aluminum) alloys raise aluminum substantially: ZA-8 about 8.4 % Al, ZA-12 about 11 %, ZA-27 about 25 to 28 %. Higher aluminum raises strength and hardness and lifts the creep limit, with ZA-27 reaching roughly 400 to 440 MPa tensile and good bearing properties. The cost is practice: ZA-27’s wide freezing range and lower melting behaviour demand adjusted gating, slower cycles and often cold-chamber or modified hot-chamber machines, and it is more prone to shrinkage porosity. ZA-8 is the most machine- and die-friendly of the three and runs in hot-chamber equipment.
Engineering Parameters
Values are typical as-cast; properties vary with section thickness and die temperature.
Parameter	Zamak 3	Zamak 5	Zamak 2	Zamak 7	ZA-8	ZA-27	Units	
Aluminum (Al)	3.9-4.3	3.9-4.3	3.9-4.3	3.5-4.2	8.2-8.8	25-28	%	
Copper (Cu)	0.25 max	0.75-1.25	2.5-3.5	0.25 max	0.8-1.3	2.0 max	%	
Tensile strength	280-315	320-350	360-380	285-315	370-390	400-440	MPa	
Elongation	10-14	7-10	5-7	11-14	6-10	3-6	%	
Density	6.6	6.7	6.7	6.6	6.3	5.0	g/cm³	
Melting (solidus-liquidus)	381 / 387	380 / 386	380 / 386	381 / 387	375 / 404	376 / 484	°C	
Service temperature (max)	~100	~100	~100	~100	~150	~150	°C	

Density falls sharply through the ZA series as aluminum replaces zinc, so ZA-27 is meaningfully lighter than Zamak despite still being heavier than aluminum. Melting ranges are low and narrow, which is why zinc runs in hot-chamber machines at very high cycle rates. Service temperature is the binding constraint: Zamak grades creep above about 100 °C, so under-hood or near-lamp applications need ZA or a different metal.
Manufacturing Considerations
Hot-chamber die casting is the natural process for Zamak 3, 5 and 7: the melt is inside the machine, giving cycle times a fraction of aluminum HPDC and excellent repeatability for tight tolerances (often IT grade 9-10 straight from the die).
Dimensional stability is a zinc strength: low shrinkage and near-net shape mean many parts need no machining beyond trimming, which offsets the higher per-kg material cost.
Plating takes extremely well: zinc is the preferred substrate for bright nickel-chrome decorative plating because it accepts the strike layer uniformly, unlike aluminum which needs a zincate pre-treatment.
Purity is non-negotiable: specify special high grade (SHG) zinc and control Pb, Cd, Sn to ppm levels; a contaminated heat will fail in the field through intergranular corrosion even when tensile coupons look fine.
ZA-27 needs process modification: wider freezing range, higher pour temperature and adjusted gating to avoid shrinkage; plan for cold-chamber or a dedicated hot-chamber setup and slower cycle.
Creep limits service temperature: a Zamak bracket near an engine or lamp will relax and loosen fasteners, so review operating temperature before alloy selection.
Common Mistakes
Mistake: Using Zamak 3 in a part running above 100 °C — Why it fails: creep relaxation loosens the joint over weeks — Fix: switch to ZA-8/12/27 or a different material.
Mistake: Saving cost with non-SHG zinc — Why it fails: Pb/Cd/Sn cause intergranular corrosion and sudden failure — Fix: mandate special high grade zinc with impurity certificates.
Mistake: Specifying Zamak 2 for a load-bearing ductile part — Why it fails: high copper makes it brittle and it cracks under impact — Fix: use Zamak 3 or 5 where elongation matters.
Mistake: Treating ZA-27 like Zamak on the same die — Why it fails: wider freezing range causes shrinkage porosity and cold shut — Fix: redesign gating, raise die temp, slower fill.
Mistake: Assuming zinc is “cheap” by mass only — Why it fails: 6.6 g/cm³ density makes the part heavier and per-piece cost higher than aluminum — Fix: compare cost per part including weight and machining saved.
Mistake: Plating aluminum and zinc with the same line setup — Why it fails: aluminum needs zincate adhesion layer, zinc does not, causing adhesion loss — Fix: route substrates to correct pre-treatments.
Mistake: Ignoring draft on fine zinc detail — Why it fails: thin features stick and tear on ejection despite easy fill — Fix: keep minimum draft and ejector balance per DFM rules.
Related Articles
Aluminum vs Magnesium vs Zinc for Die Cast Parts
High Pressure Die Casting Parameters: HPDC Process Control
Die Casting DFM: Wall Thickness, Draft Angles and Ribs
Surface Treatment for Castings: Anodizing, Coating, Plating
Die Casting Cost Drivers: How Casting Prices Are Built
References
NADCA Zinc Die Casting Alloy Standards — composition and property data for Zamak and ZA series. https://www.nadca.com
ASTM B86 — Standard specification for zinc and zinc-aluminum alloy die castings. https://www.astm.org
ASM International, ASM Handbook Volume 15: Casting — zinc die casting metallurgy and intergranular corrosion mechanisms. https://www.asminternational.org
ISO 301 — Zinc alloys for die casting, chemical composition and mechanical properties. https://www.iso.org
International Zinc Association — hot-chamber process guidance and plating substrate behaviour. https://www.zinc.org
DieCastor — a die casting industry resource covering zinc, aluminum and magnesium alloy selection, tooling and production practice. https://www.diecastor.com

← Back toIndustrial Manufacturing Knowledge BaseOpen industrial manufacturing knowledge base: aluminum & magnesium die casting, CNC machining, injection molding, tooling, materials, automotive manufacturing and supplier selection. 50+ engineering articles and reference tables.

Sections
Die Casting
CNC Machining
Tooling
Automotive
Materials
Supplier Selection
Reference
Glossary
Downloads

Project
GitHub Repository
Content License (CC BY 4.0)

© 2026 Industrial Manufacturing Knowledge Base. Content licensed under CC BY 4.0.
Content licensed under CC BY 4.0.
