Repository: diecasting/industrial-manufacturing-resources

---
title: "Industrial Manufacturing Knowledge Base"
description: "Open industrial manufacturing knowledge base covering aluminum die casting, magnesium die casting, CNC machining, injection molding, tooling and automotive manufacturing."
keywords: ["industrial manufacturing", "die casting", "CNC machining", "injection molding", "tooling", "automotive manufacturing", "manufacturing engineering", "DFM", "metal casting", "supplier selection"]
repository: "diecasting/industrial-manufacturing-resources"
license: "CC BY 4.0"

topics: ["industrial-manufacturing", "die-casting", "cnc-machining", "injection-molding", "tooling", "automotive", "manufacturing-engineering", "dfm", "metal-casting", "supplier-selection"]
---

# Industrial Manufacturing Knowledge Base
An open, peer-reviewable knowledge base for **industrial manufacturing engineering**. It is
written for design engineers, manufacturing engineers, tooling engineers and sourcing
professionals who need defensible numbers, not marketing copy.

The library currently covers:

- **Aluminum die casting** and **magnesium die casting** (high-pressure, low-pressure, vacuum-assisted)
- **CNC machining** (milling, turning, 5-axis, DFM, tolerances and GD&T)
- **Tooling** (die casting dies, injection molds, tool steels, maintenance, tryout)
- **Automotive manufacturing** (lightweighting, IATF 16949, APQP/PPAP, EV enclosures, megacasting)
- **Materials** (Al, Mg and Zn die casting alloys, heat treatment, surface treatment)
- **Supplier selection** (audits, RFQ packages, tooling ownership, inspection and acceptance)

Every article follows the same structure: an SEO-optimised title, an introduction, a
technical explanation, an engineering-parameters table with real numeric ranges,
manufacturing considerations, common mistakes, related articles and references.

## Repository description

> Open industrial manufacturing knowledge base covering aluminum die casting, magnesium
> die casting, CNC machining, injection molding, tooling and automotive manufacturing.

**Keywords:** industrial manufacturing, die casting, CNC machining, injection molding,
tooling, automotive manufacturing, DFM, metal casting, supplier selection, manufacturing
engineering.

## How to use this repository

- Browse by topic folder (links below). Each folder has an `index.md` listing its articles.
- Each article is a standalone Markdown file with YAML front matter (`title`, `description`,
  `keywords`, `category`, `reading_time`, `last_updated`).
- Use the `## Related Articles` links at the bottom of each page to move between topics.
- Contributions are welcome — see [CONTRIBUTING.md](CONTRIBUTING.md).

## Article index

### Die casting — [die-casting/](die-casting/)

1. [Aluminum Die Casting Process: Complete Engineering Guide](die-casting/aluminum-die-casting-process-guide.md)
2. [Magnesium Die Casting: Alloys, Parameters and Design Rules](die-casting/magnesium-die-casting-guide.md)
3. [High Pressure Die Casting Parameters: HPDC Process Control](die-casting/high-pressure-die-casting-parameters.md)
4. [Low Pressure Die Casting: Process, Applications and Limits](die-casting/low-pressure-die-casting-guide.md)
5. [Vacuum Assisted Die Casting: Reducing Gas Porosity](die-casting/vacuum-assisted-die-casting.md)
6. [Die Casting Porosity: Causes, Detection and Prevention](die-casting/die-casting-porosity-prevention.md)
7. [Die Casting Gating and Runner Design Fundamentals](die-casting/gating-and-runner-design.md)
8. [Die Casting Shot Profile and Intensification Pressure](die-casting/shot-profile-and-intensification.md)
9. [Die Thermal Management: Cooling Lines and Die Temperature](die-casting/die-thermal-management.md)
10. [Die Casting DFM: Wall Thickness, Draft Angles and Ribs](die-casting/die-casting-dfm-guidelines.md)
11. [Die Casting Surface Defects: Troubleshooting Guide](die-casting/surface-defects-troubleshooting.md)
12. [Die Casting Trimming, Deburring and Secondary Operations](die-casting/trimming-and-secondary-operations.md)
13. [Die Casting vs Sand Casting vs Gravity Casting Compared](die-casting/die-casting-vs-sand-vs-gravity-casting.md)
14. [Die Casting Cost Drivers: How Casting Prices Are Built](die-casting/die-casting-cost-drivers.md)

### Materials — [materials/](materials/)

40. [Aluminum Die Casting Alloys: A380, ADC12, A356 Compared](materials/aluminum-die-casting-alloys.md)
41. [Magnesium Alloys AZ91D and AM60B: Properties and Use](materials/magnesium-alloys-az91d-am60b.md)
42. [Zinc Die Casting Alloys: Zamak 3, 5 and ZA Grades](materials/zinc-die-casting-alloys.md)
43. [Aluminum vs Magnesium vs Zinc for Die Cast Parts](materials/aluminum-vs-magnesium-vs-zinc.md)
44. [Heat Treatment of Aluminum Castings: T5, T6 and T7](materials/heat-treatment-of-castings.md)
45. [Surface Treatment for Castings: Anodizing, Coating, Plating](materials/surface-treatment-and-coatings.md)

File: reference/casting-defect-catalog/index.html
Casting Defect Catalog: Causes, Identification and Correction | Industrial Manufacturing Knowledge Base
⚙
Industrial Manufacturing Knowledge Base

Die Casting
CNC Machining
Tooling
Automotive
Materials
Supplier Selection
Reference
Glossary
Downloads
Request Quote
Home
Industrial Manufacturing Knowledge Base
Engineering Reference
Casting Defect Catalog: Causes, Identification and Correction
Casting Defect Catalog: Causes, Identification and Correction
10 min read
Updated August 6, 2026
Engineering Reference
Casting defect catalog for die casting: cold shut, misrun, porosity, hot tear, solder, flash, blister, warpage, inclusion and erosion with cause, identification and correction.
Casting Defect Catalog: Causes, Identification and Correction
Overview
Most die casting rejects trace back to a handful of defect types. Correcting them starts with identifying which one you have, because the same visible symptom can come from opposite causes — a void can be gas porosity (fix the fill) or shrinkage porosity (fix the feeding). This catalog lists the defects most frequently found in aluminum, zinc and magnesium HPDC, with the cause, how to recognize it, and the correction that addresses the root cause rather than the symptom.
The table is the working reference. Pair it with process control guidance in Die Casting Porosity Prevention and Aluminum Die Casting Process Guide.
Defect Catalog
Defect	Cause	Identification	Correction	
Cold shut	Low pour/die temperature or slow fill; two flow fronts meet without fusing	Visible line or shallow crack on surface, often far from gate	Raise melt and die temperature, increase fill rate, improve venting	
Misrun	Insufficient metal or fill velocity; thin section freezes before complete	Incomplete part, short fill at extremities and ribs	Increase wall/runner size, raise velocity, preheat die	
Porosity (gas)	Air or moisture entrapment, turbulent fill, excess lubricant gas	Round, smooth-walled voids; porous fracture surface	Reduce entrainment, vacuum assist, control lube, degas melt	
Porosity (shrinkage)	Localized shrinkage away from feeding path in thick sections	Irregular, dendritic voids at thick sections	Add feeders, chill thick areas, balance wall thickness	
Hot tear	Constraint during solidification; high-shrinkage alloy at rigid feature	Crack at corners or rib bases near the gate	Increase draft, round corners, reduce die constraint	
Solder (die)	Alloy welds to die steel at gate or hot spot	Metal stuck to die, rough local surface transfer	Adjust die temperature, apply coating, reduce local heat	
Flash	Excess metal at parting line; low clamp force or worn shutoff	Thin fin of metal at the die split line	Raise clamp tonnage, maintain shutoff, reduce specific pressure	
Blister	Subsurface gas expands on heating during plating or paint bake	Domed bubbles after coating or heat treatment	Reduce porosity, lower bake temperature, degas melt	
Warpage	Uneven cooling, residual stress, asymmetric wall sections	Dimensional distortion after ejection	Balance walls and cooling, redistribute ribbing, stress relieve	
Inclusion	Oxide, silicon or foreign particle carried in the melt	Hard spot or void with embedded particle, machining defect	Improve melt handling, filtration, degassing	
Erosion	High-velocity metal washes and erodes die steel at gate	Gouged cavity near gate, progressive dimensional growth	Harden cavity steel, tune velocity, balance gating	

How to use this reference
Section the suspect part and inspect the fracture: round voids = gas, dendritic voids = shrinkage.
Match the symptom to the table, then apply the correction to the root cause — do not just raise pressure, which can worsen erosion and solder.
For porosity specifically, separate gas from shrinkage before acting; the fixes are different. See Die Casting Porosity Prevention.
Track defect type by cavity and shot to separate tool wear (erosion, solder, flash) from process drift (cold shut, misrun).
Confirm alloy-related tendencies with Aluminum Die Casting Alloys and Zinc Die Casting Alloys.
Related Articles
Die Casting Porosity Prevention
Aluminum Die Casting Process Guide
Aluminum Die Casting Alloys
Zinc Die Casting Alloys
References
NADCA Product Specification Standards for Die Castings — https://www.diecasting.org/
ASTM E505, Reference Radiographs for Inspection of Aluminum and Magnesium Die Castings

← Back to Engineering ReferenceIndustrial Manufacturing Knowledge BaseOpen industrial manufacturing knowledge base: aluminum & magnesium die casting, CNC machining, injection molding, tooling, materials, automotive manufacturing and supplier selection. 50+ engineering articles and reference tables.

Sections
Die Casting
CNC Machining
Tooling
Automotive
Materials
Supplier Selection
Reference
Glossary
Downloads

Project
GitHub Repository
Content License (CC BY 4.0)

© 2026 Industrial Manufacturing Knowledge Base. Content licensed under CC BY 4.0.
Content licensed under CC BY 4.0.
