Repository: diecasting/industrial-manufacturing-resources

---
title: "Industrial Manufacturing Knowledge Base"
description: "Open industrial manufacturing knowledge base covering aluminum die casting, magnesium die casting, CNC machining, injection molding, tooling and automotive manufacturing."
keywords: ["industrial manufacturing", "die casting", "CNC machining", "injection molding", "tooling", "automotive manufacturing", "manufacturing engineering", "DFM", "metal casting", "supplier selection"]
repository: "diecasting/industrial-manufacturing-resources"
license: "CC BY 4.0"

topics: ["industrial-manufacturing", "die-casting", "cnc-machining", "injection-molding", "tooling", "automotive", "manufacturing-engineering", "dfm", "metal-casting", "supplier-selection"]
---

# Industrial Manufacturing Knowledge Base
An open, peer-reviewable knowledge base for **industrial manufacturing engineering**. It is
written for design engineers, manufacturing engineers, tooling engineers and sourcing
professionals who need defensible numbers, not marketing copy.

The library currently covers:

- **Aluminum die casting** and **magnesium die casting** (high-pressure, low-pressure, vacuum-assisted)
- **CNC machining** (milling, turning, 5-axis, DFM, tolerances and GD&T)
- **Tooling** (die casting dies, injection molds, tool steels, maintenance, tryout)
- **Automotive manufacturing** (lightweighting, IATF 16949, APQP/PPAP, EV enclosures, megacasting)
- **Materials** (Al, Mg and Zn die casting alloys, heat treatment, surface treatment)
- **Supplier selection** (audits, RFQ packages, tooling ownership, inspection and acceptance)

Every article follows the same structure: an SEO-optimised title, an introduction, a
technical explanation, an engineering-parameters table with real numeric ranges,
manufacturing considerations, common mistakes, related articles and references.

## Repository description

> Open industrial manufacturing knowledge base covering aluminum die casting, magnesium
> die casting, CNC machining, injection molding, tooling and automotive manufacturing.

**Keywords:** industrial manufacturing, die casting, CNC machining, injection molding,
tooling, automotive manufacturing, DFM, metal casting, supplier selection, manufacturing
engineering.

## How to use this repository

- Browse by topic folder (links below). Each folder has an `index.md` listing its articles.
- Each article is a standalone Markdown file with YAML front matter (`title`, `description`,
  `keywords`, `category`, `reading_time`, `last_updated`).
- Use the `## Related Articles` links at the bottom of each page to move between topics.
- Contributions are welcome — see [CONTRIBUTING.md](CONTRIBUTING.md).

## Article index

### Die casting — [die-casting/](die-casting/)

1. [Aluminum Die Casting Process: Complete Engineering Guide](die-casting/aluminum-die-casting-process-guide.md)
2. [Magnesium Die Casting: Alloys, Parameters and Design Rules](die-casting/magnesium-die-casting-guide.md)
3. [High Pressure Die Casting Parameters: HPDC Process Control](die-casting/high-pressure-die-casting-parameters.md)
4. [Low Pressure Die Casting: Process, Applications and Limits](die-casting/low-pressure-die-casting-guide.md)
5. [Vacuum Assisted Die Casting: Reducing Gas Porosity](die-casting/vacuum-assisted-die-casting.md)
6. [Die Casting Porosity: Causes, Detection and Prevention](die-casting/die-casting-porosity-prevention.md)
7. [Die Casting Gating and Runner Design Fundamentals](die-casting/gating-and-runner-design.md)
8. [Die Casting Shot Profile and Intensification Pressure](die-casting/shot-profile-and-intensification.md)
9. [Die Thermal Management: Cooling Lines and Die Temperature](die-casting/die-thermal-management.md)
10. [Die Casting DFM: Wall Thickness, Draft Angles and Ribs](die-casting/die-casting-dfm-guidelines.md)
11. [Die Casting Surface Defects: Troubleshooting Guide](die-casting/surface-defects-troubleshooting.md)
12. [Die Casting Trimming, Deburring and Secondary Operations](die-casting/trimming-and-secondary-operations.md)
13. [Die Casting vs Sand Casting vs Gravity Casting Compared](die-casting/die-casting-vs-sand-vs-gravity-casting.md)
14. [Die Casting Cost Drivers: How Casting Prices Are Built](die-casting/die-casting-cost-drivers.md)

### Materials — [materials/](materials/)

40. [Aluminum Die Casting Alloys: A380, ADC12, A356 Compared](materials/aluminum-die-casting-alloys.md)
41. [Magnesium Alloys AZ91D and AM60B: Properties and Use](materials/magnesium-alloys-az91d-am60b.md)
42. [Zinc Die Casting Alloys: Zamak 3, 5 and ZA Grades](materials/zinc-die-casting-alloys.md)
43. [Aluminum vs Magnesium vs Zinc for Die Cast Parts](materials/aluminum-vs-magnesium-vs-zinc.md)
44. [Heat Treatment of Aluminum Castings: T5, T6 and T7](materials/heat-treatment-of-castings.md)
45. [Surface Treatment for Castings: Anodizing, Coating, Plating](materials/surface-treatment-and-coatings.md)

File: tooling/die-life-and-thermal-fatigue/index.html
Die Life and Thermal Fatigue: Heat Checking Explained | Industrial Manufacturing Knowledge Base
⚙
Industrial Manufacturing Knowledge Base

Die Casting
CNC Machining
Tooling
Automotive
Materials
Supplier Selection
Reference
Glossary
Downloads
Request Quote
Home
Industrial Manufacturing Knowledge Base

Die Life and Thermal Fatigue: Heat Checking Explained
Die Life and Thermal Fatigue: Heat Checking Explained
7 min read
Updated August 6, 2026

Why die casting dies fail: thermal fatigue and heat checking mechanisms, soldering, erosion and cracking, plus realistic die life expectations by alloy.
Die Life and Thermal Fatigue: Heat Checking Explained
Introduction
Dies rarely fail suddenly. They degrade along a predictable curve: a faint orange-peel texture after a few thousand shots, a visible crazed network by twenty thousand, and eventually one surface crack becomes a leak path, a stuck casting or a fractured insert.
That curve carries commercial weight. Tool amortisation is spread across a contracted shot quantity, and the piece price assumes the die reaches it at acceptable quality. If heat checking prints onto a Class A surface at 40 % of that quantity, someone absorbs a replacement insert.
This chapter explains the mechanisms that consume die life — thermal fatigue, soldering, erosive washout, gross cracking and waterline corrosion — then gives realistic alloy-dependent life expectations and the levers that move them.
Technical Explanation
The thermal fatigue mechanism
Every shot subjects the die surface to a violent temperature excursion. Aluminium at 660-700 °C contacts steel at 200-250 °C, and within milliseconds the top 0.1-0.5 mm rises to 500-600 °C while steel 5 mm below barely moves. The hot skin wants to expand, is restrained by the cold bulk, and yields in compression; die spray then cools the surface faster than the bulk, pulling the plastically shortened skin into tension.
That is low-cycle thermal fatigue: a plastic strain reversal every cycle. Cracks initiate where strain range and stress concentrators are highest — EDM recast, machining marks, nitride compound layer, sharp radii — and grow into the interconnected network called heat checking, printing on the casting as raised veins.
Δε_plastic ∝ α × ΔT  α = thermal expansion coefficient
N_initiation ∝ (Δε_plastic)^(−1/c)  c ≈ 0.5-0.7 for hot work steels
ΔT = peak surface temperature − minimum surface temperature after spray

The relationship is Coffin-Manson type: cycles to initiation fall steeply as ΔT rises, so halving ΔT multiplies initiation life several-fold — why temperature control outperforms upgrading steel. Once established, cracks accelerate as aluminium penetrates, solidifies and pries them open next cycle, which argues for early intervention.
Soldering
Soldering is metallurgical, not mechanical. Molten aluminium dissolves iron from the die surface and forms intermetallic layers such as Fe₂Al₅ and Fe-Al-Si phases that bond the casting to the steel. It is driven by high local temperature, high velocity and long contact time, and concentrates at gates, at the base of deep cores, and at hot spots left by poor thermal design. Consequences escalate from drag marks to torn surfaces to castings that will not eject. Countermeasures are surface engineering, local cooling and adequate spray coverage; conventional alloys with 0.8-1.1 % iron suppress pickup, while low-iron structural alloys need more aggressive coating.
Erosion, cracking and corrosion
At the ingate, metal accelerates to 40-60 m/s carrying primary silicon and oxide, abrading steel while heating it to the top of its range. The gate widens, velocity falls, fill pattern changes, and porosity appears where castings were sound. Gate erosion is a process-drift mechanism as much as wear, so gate inserts should be replaceable from the start.
Gross cracking is a through-section fracture, distinct from the fine network, with structural causes: sharp internal corners at the cavity or cooling line intersections; inadequate quench leaving grain boundary carbides; hydrogen embrittlement from pickling, plating or improper welding; untempered EDM white layer on a stressed surface; thermal shock from first shots into a cold die; and a heat-check network coalescing into one dominant crack.
Corner radii are the cheapest available fix. Opening a cooling line intersection or cavity corner from 0.5 mm to 2-3 mm can move a die from cracking-limited to heat-check-limited life.
Cooling channels degrade from the inside. Scale insulates the channel, heat extraction falls and surface ΔT rises; under the deposit, oxygen cells drive pitting that becomes crack initiation on the thin wall to the cavity. Dies that appear to fail from thermal fatigue occasionally failed from a blocked, unmeasured circuit.
Engineering Parameters
Parameter	Typical Range	Units	Notes / Driver	
Die surface temperature, aluminium	200-280	°C	Measured after spray and blow, before shot	
Peak surface temperature at contact	480-620	°C	Drives the thermal fatigue strain range	
Effective surface ΔT per cycle	250-400	°C	The primary heat checking driver	
Die temperature control unit setpoint	150-250	°C (oil)	Water units limited to about 120-160 °C	
Die preheat before production start	180-250	°C	Prevents first-shot thermal shock cracking	
Aluminium die life, typical	80,000-150,000	shots	Over 200,000 with premium steel and good thermal control	
Aluminium die life, Class A cosmetic	30,000-80,000	shots to first refresh	Cosmetic limits bite before structural failure	
Magnesium die life	200,000-500,000	shots	Lower melt temperature, lower iron solubility	
Zinc die life	500,000-1,000,000+	shots	Hot chamber, roughly 400-420 °C melt	
Brass / copper alloy die life	10,000-50,000	shots	Severe thermal load	
Gate insert replacement interval	20,000-60,000	shots	Erosion-driven, alloy and velocity dependent	
EDM recast layer to remove	0.05-0.15	mm	By stoning, polishing or fine finishing passes	
Coolant hardness limit	< 100-150	ppm CaCO₃	Above this, scaling accelerates markedly	
Cavity corner radius, minimum	1.5-3.0	mm	Below 1 mm, cracking risk rises sharply	

Figures shift with geometry and duty; a thin-wall cosmetic housing with a deep core loads a die far harder than a compact bracket of the same weight. Cycle time matters both ways: short cycles raise average die temperature toward soldering, long cycles increase ΔT per shot toward heat checking. Vacuum-assisted processes run hotter dies to improve fill, trading thermal fatigue life for quality.
Manufacturing Considerations
Define the end-of-life criterion contractually. “100,000 shots” is meaningless without stating the acceptance condition: cosmetic grade, dimensional capability or structural function. Most disputes are about the criterion, not the count.
Measure die temperature. Thermal imaging every few thousand shots maps hot spots long before they show as soldering; a fixed thermocouple gives cheap trend data.
Spray is a parameter with a tolerance. Spray time, nozzle position, dilution and blow-off all affect ΔT; excess spray deepens the cold end of the cycle and increases strain range.
Stone early and lightly. Removing an incipient network at 20,000 shots costs an hour; waiting until cracks are 0.3 mm deep means welding, and welds create a soft heat-affected zone that becomes the next failure site.
Match steel investment to the constraint. If dies crack, buy toughness and bigger radii; if they craze, buy thermal control first, then thermal fatigue resistance.
Track shots per insert, not per die. After the first insert change, a die-level counter stops being informative.
Common Mistakes
Mistake: Starting production on a die warmed only by a few sacrificial shots. — Why it fails: Cold steel against 700 °C metal creates a strain excursion far outside the design cycle, initiating cracks in the first hour that govern die life. — Fix: Preheat to 180-250 °C and verify with a contact pyrometer before the first shot.
Mistake: Treating die spray as the primary cooling system. — Why it fails: Spray cools only the surface, maximising the through-thickness gradient and strain range, while residue blocks vents. — Fix: Carry the bulk heat load on internal circuits and use spray mainly for lubrication.
Mistake: Leaving EDM surfaces unpolished because the finish looks acceptable. — Why it fails: Recast layer is untempered martensite in tensile stress; it cracks within a few thousand cycles and hands the crack to the substrate. — Fix: Remove 0.05-0.15 mm by stoning or polishing and consider a low-temperature stress relief.
Mistake: Ignoring cooling water chemistry. — Why it fails: Even thin scale sharply cuts circuit heat extraction, raising surface ΔT across the whole insert while pitting attacks the channel wall. — Fix: Treat and monitor coolant, descale on a shot-count schedule, and flow-test each circuit rather than only checking for leaks.
Mistake: Responding to soldering by increasing release agent concentration. — Why it fails: Soldering is caused by a local hot spot; more lubricant masks it briefly while the intermetallic layer keeps growing, and heavy lubricant causes gas porosity. — Fix: Thermal image the area, add local cooling or a bubbler, and apply a duplex nitride plus PVD treatment.
Mistake: Running on with a growing single crack because parts still pass. — Why it fails: Trapped aluminium wedges the crack open each cycle, so a repairable 2 mm crack becomes a split insert and an unplanned stoppage. — Fix: Set a documented crack length threshold that triggers scheduled repair, and inspect at defined shot intervals.
Related Articles
Tool Steels for Dies: H13 Selection and Heat Treatment
Die Thermal Management: Cooling Lines and Die Temperature
Mold and Die Maintenance: Preventive Program Design
Die Casting Surface Defects: Troubleshooting Guide
High Pressure Die Casting Parameters: HPDC Process Control
References
NADCA — North American Die Casting Association — Publishes die materials, die life and thermal fatigue guidance alongside die steel acceptance criteria. https://www.nadca.com
ASM International, ASM Handbook Volume 11: Failure Analysis and Prevention — Thermal fatigue, crack initiation from surface layers, and tool failure investigation methodology. https://www.asminternational.org
ASM International, ASM Handbook Volume 15: Casting — Background on die soldering, intermetallic layer formation and gate erosion.
ASTM E606 — Standard Test Method for Strain-Controlled Fatigue Testing — Basis for the low-cycle strain-controlled data underpinning thermal fatigue life estimation. https://www.astm.org
AlumCasting — Aluminum die casting manufacturer and process resource covering die temperature control practice and tooling condition in aluminium HPDC production.

← Back toIndustrial Manufacturing Knowledge BaseOpen industrial manufacturing knowledge base: aluminum & magnesium die casting, CNC machining, injection molding, tooling, materials, automotive manufacturing and supplier selection. 50+ engineering articles and reference tables.

Sections
Die Casting
CNC Machining
Tooling
Automotive
Materials
Supplier Selection
Reference
Glossary
Downloads

Project
GitHub Repository
Content License (CC BY 4.0)

© 2026 Industrial Manufacturing Knowledge Base. Content licensed under CC BY 4.0.
Content licensed under CC BY 4.0.
