Repository: diecasting/industrial-manufacturing-resources

---
title: "Industrial Manufacturing Knowledge Base"
description: "Open industrial manufacturing knowledge base covering aluminum die casting, magnesium die casting, CNC machining, injection molding, tooling and automotive manufacturing."
keywords: ["industrial manufacturing", "die casting", "CNC machining", "injection molding", "tooling", "automotive manufacturing", "manufacturing engineering", "DFM", "metal casting", "supplier selection"]
repository: "diecasting/industrial-manufacturing-resources"
license: "CC BY 4.0"

topics: ["industrial-manufacturing", "die-casting", "cnc-machining", "injection-molding", "tooling", "automotive", "manufacturing-engineering", "dfm", "metal-casting", "supplier-selection"]
---

# Industrial Manufacturing Knowledge Base
An open, peer-reviewable knowledge base for **industrial manufacturing engineering**. It is
written for design engineers, manufacturing engineers, tooling engineers and sourcing
professionals who need defensible numbers, not marketing copy.

The library currently covers:

- **Aluminum die casting** and **magnesium die casting** (high-pressure, low-pressure, vacuum-assisted)
- **CNC machining** (milling, turning, 5-axis, DFM, tolerances and GD&T)
- **Tooling** (die casting dies, injection molds, tool steels, maintenance, tryout)
- **Automotive manufacturing** (lightweighting, IATF 16949, APQP/PPAP, EV enclosures, megacasting)
- **Materials** (Al, Mg and Zn die casting alloys, heat treatment, surface treatment)
- **Supplier selection** (audits, RFQ packages, tooling ownership, inspection and acceptance)

Every article follows the same structure: an SEO-optimised title, an introduction, a
technical explanation, an engineering-parameters table with real numeric ranges,
manufacturing considerations, common mistakes, related articles and references.

## Repository description

> Open industrial manufacturing knowledge base covering aluminum die casting, magnesium
> die casting, CNC machining, injection molding, tooling and automotive manufacturing.

**Keywords:** industrial manufacturing, die casting, CNC machining, injection molding,
tooling, automotive manufacturing, DFM, metal casting, supplier selection, manufacturing
engineering.

## How to use this repository

- Browse by topic folder (links below). Each folder has an `index.md` listing its articles.
- Each article is a standalone Markdown file with YAML front matter (`title`, `description`,
  `keywords`, `category`, `reading_time`, `last_updated`).
- Use the `## Related Articles` links at the bottom of each page to move between topics.
- Contributions are welcome — see [CONTRIBUTING.md](CONTRIBUTING.md).

## Article index

### Die casting — [die-casting/](die-casting/)

1. [Aluminum Die Casting Process: Complete Engineering Guide](die-casting/aluminum-die-casting-process-guide.md)
2. [Magnesium Die Casting: Alloys, Parameters and Design Rules](die-casting/magnesium-die-casting-guide.md)
3. [High Pressure Die Casting Parameters: HPDC Process Control](die-casting/high-pressure-die-casting-parameters.md)
4. [Low Pressure Die Casting: Process, Applications and Limits](die-casting/low-pressure-die-casting-guide.md)
5. [Vacuum Assisted Die Casting: Reducing Gas Porosity](die-casting/vacuum-assisted-die-casting.md)
6. [Die Casting Porosity: Causes, Detection and Prevention](die-casting/die-casting-porosity-prevention.md)
7. [Die Casting Gating and Runner Design Fundamentals](die-casting/gating-and-runner-design.md)
8. [Die Casting Shot Profile and Intensification Pressure](die-casting/shot-profile-and-intensification.md)
9. [Die Thermal Management: Cooling Lines and Die Temperature](die-casting/die-thermal-management.md)
10. [Die Casting DFM: Wall Thickness, Draft Angles and Ribs](die-casting/die-casting-dfm-guidelines.md)
11. [Die Casting Surface Defects: Troubleshooting Guide](die-casting/surface-defects-troubleshooting.md)
12. [Die Casting Trimming, Deburring and Secondary Operations](die-casting/trimming-and-secondary-operations.md)
13. [Die Casting vs Sand Casting vs Gravity Casting Compared](die-casting/die-casting-vs-sand-vs-gravity-casting.md)
14. [Die Casting Cost Drivers: How Casting Prices Are Built](die-casting/die-casting-cost-drivers.md)

### Materials — [materials/](materials/)

40. [Aluminum Die Casting Alloys: A380, ADC12, A356 Compared](materials/aluminum-die-casting-alloys.md)
41. [Magnesium Alloys AZ91D and AM60B: Properties and Use](materials/magnesium-alloys-az91d-am60b.md)
42. [Zinc Die Casting Alloys: Zamak 3, 5 and ZA Grades](materials/zinc-die-casting-alloys.md)
43. [Aluminum vs Magnesium vs Zinc for Die Cast Parts](materials/aluminum-vs-magnesium-vs-zinc.md)
44. [Heat Treatment of Aluminum Castings: T5, T6 and T7](materials/heat-treatment-of-castings.md)
45. [Surface Treatment for Castings: Anodizing, Coating, Plating](materials/surface-treatment-and-coatings.md)

File: tooling/tool-steels-and-heat-treatment/index.html
Tool Steels for Dies: H13 Selection and Heat Treatment | Industrial Manufacturing Knowledge Base
⚙
Industrial Manufacturing Knowledge Base

Die Casting
CNC Machining
Tooling
Automotive
Materials
Supplier Selection
Reference
Glossary
Downloads
Request Quote
Home
Industrial Manufacturing Knowledge Base

Tool Steels for Dies: H13 Selection and Heat Treatment
Tool Steels for Dies: H13 Selection and Heat Treatment
7 min read
Updated August 6, 2026

Selecting and heat treating hot work tool steels for die casting dies: H13 grades, ESR quality, vacuum hardening, tempering and surface treatments.
Tool Steels for Dies: H13 Selection and Heat Treatment
Introduction
The steel specification on a die drawing is often one line: “H13, 46-48 HRC”. That line hides a supply chain, metallurgical and thermal processing decision. Two inserts with identical chemistry and final hardness can differ in service life by a factor of three, purely because of melting route, forging reduction and quench rate.
Hot-work die steels work in an unusual regime. The surface reaches 500-650 °C on contact with liquid aluminium and falls back to 150-250 °C under die spray, twice a minute, tens of thousands of times, while the bulk carries clamping and injection load. The steel needs hot yield strength, thermal fatigue resistance, toughness and dimensional stability. No single property optimises a die; the combination does.
This chapter covers the grades used in production tooling, what steel quality standards mean commercially, the heat treat route from annealed bar to finished insert, and the surface engineering that extends life.
Technical Explanation
Why H13 is the baseline
H13 (1.2344 in DIN/EN, SKD61 in JIS) is a 5 % chromium hot-work steel with roughly 0.40 % C, 1.0 % Si, 1.3 % Mo and 1.0 % V. Its behaviour rests on secondary hardening: during tempering above about 500 °C, fine vanadium and molybdenum carbides precipitate from the martensite and hardness rises again after the initial drop. Those carbides are stable at die operating temperature, so the steel resists softening in service.
Chromium also gives moderate oxidation resistance and allows thick sections to be through-hardened by gas quenching rather than oil, which matters for large inserts. H13 is neither the toughest nor the most thermal-fatigue-resistant hot-work steel; it has the best combination for the largest number of applications, so deviating from it should be a justified choice.
Steel quality: melting route and cleanliness
Chemistry is only the entry ticket. Melting route: conventional electric arc melting leaves sulphide and oxide inclusions and centreline segregation, while ESR (electroslag remelting) and VAR (vacuum arc remelting) progressively re-melt the electrode to give a cleaner, more homogeneous ingot with finer carbides. Hot work reduction: adequate forging breaks up as-cast carbide networks, while insufficient reduction leaves banded stringers that act as crack paths and give anisotropic toughness, poor in the transverse direction facing the cavity.
NADCA Publication #207 turns this into purchasable acceptance criteria: tighter chemistry than the base AISI grade, annealed hardness, microcleanliness ratings, carbide segregation classes and impact toughness requirements. Specifying “H13 per NADCA #207 premium quality” converts an unverifiable claim into an inspectable one.
The heat treat route
A correctly processed insert follows this sequence:
Rough machine from annealed stock, leaving 1.5-3 mm on critical surfaces.
Stress relieve at 600-650 °C, slow cool, so hardening distortion becomes predictable.
Semi-finish machine back to near-net.
Vacuum harden: staged preheats around 650 °C and 850 °C to equalise temperature, then austenitise at 1,010-1,040 °C.
High-pressure gas quench, nitrogen at 5-10 bar. Quench rate through the critical range matters more than final hardness; too slow and carbides precipitate on prior austenite grain boundaries, collapsing toughness.
Temper twice, preferably three times, two hours per 25 mm of section, cooling below 50 °C between cycles, above the secondary hardening peak so service exposure cannot harden the steel further.
Finish machine, EDM and polish, then optional surface treatment.
Grade alternatives
H11 / 1.2343 has lower carbon and vanadium, higher toughness and slightly lower hot hardness; it suits very large blocks and tools where gross cracking rather than heat checking is the failure. 1.2367 carries higher molybdenum for better high-temperature strength and thermal fatigue resistance, common on high-thermal-load inserts and magnesium tooling. Maraging steel such as 18Ni300 hardens by ageing at 480-500 °C rather than quenching, giving high toughness with minimal distortion; it suits thin cores and thermal-shock-critical details, but solders more readily with aluminium. P20 / 1.2311 and 1.2738 at 28-34 HRC belong in holder blocks and plastic mould bases, not die casting cavities.
Surface engineering
Gas or plasma nitriding produces a 0.10-0.20 mm diffusion case at 1,000-1,200 HV that resists soldering and erosion. The brittle compound layer cracks early, so on heat-check-critical surfaces it should be minimised; plasma nitriding controls it better than gas. PVD coatings (CrN, AlTiN) are 2-5 µm at 400-500 °C and do not temper the substrate. A hard coating on a soft substrate fails by eggshell collapse, so duplex treatment — nitride then PVD — is standard on aggressive applications.
Engineering Parameters
Parameter	Typical Range	Units	Notes / Driver	
Austenitising temperature, H13	1,010-1,040	°C	High end for hot strength, low for toughness	
Austenitising soak	30-60	min at temperature	Plus equalisation holds during ramp	
Gas quench pressure, N₂	5-10	bar (0.5-1.0 MPa)	Higher for large sections	
Quench rate, 1,040 → 550 °C	≥ 28, ideally ≥ 40	°C/min	Slow quench gives grain boundary carbides	
As-quenched hardness	52-56	HRC	Before tempering	
Tempering temperature	560-620	°C	Above the secondary hardening peak	
Tempering cycles	2-3	cycles	2 h per 25 mm, cool below 50 °C between	
Working hardness, aluminium HPDC	44-48	HRC	Balances toughness and erosion resistance	
Working hardness, magnesium HPDC	46-50	HRC	Lower thermal load allows harder steel	
Working hardness, zinc HPDC	46-52	HRC	Wear-driven rather than fatigue-driven	
Nitrided case depth	0.10-0.20	mm	Deeper cases embrittle thin details	
PVD coating thickness	2-5	µm	On a nitrided substrate for load support	
Surface finish before service	0.1-0.4	µm Ra	Polishing removes EDM recast layer	

Tempering: hardness falls roughly 1-2 HRC per 15-20 °C
above the secondary hardening peak (~510-530 °C for H13).

Section size shifts everything; a 400 mm block cannot be gas quenched at the rate of a 100 mm insert, so large blocks are specified slightly softer and tougher. Brass and copper alloy dies run at 40-44 HRC because the extreme thermal load demands toughness over hardness.
Manufacturing Considerations
Buy to a standard, not a name. Purchase orders should cite grade, quality level per NADCA #207 or an equivalent premium specification, delivery hardness, and certificate content including melting route and cleanliness rating.
Demand the heat treat chart. A time-temperature-vacuum trace showing preheats, austenitising, quench pressure and each temper is the only evidence the cycle ran as specified; hardness cannot distinguish a good quench from a slow one.
Orient grain flow. Where practical, present the longitudinal direction to the cavity surface rather than the short transverse direction.
Treat welding as a controlled repair. Preheat to 350-400 °C, use matching filler, hold interpass temperature, and post-weld temper below the original tempering temperature.
Verify hardness on the insert, in a non-functional area, not only on a coupon that saw a different quench path.
EDM leaves untempered recast. Finish with fine settings, then stone or polish 0.05-0.15 mm off the affected surface before service.
Common Mistakes
Mistake: Specifying only “H13, 46-48 HRC” on the tool drawing. — Why it fails: Chemistry-compliant but dirty, poorly forged bar meets the spec and fails early with transverse cracking. — Fix: Add a quality level, cleanliness and impact toughness requirements, and demand mill certificates traceable to the heat.
Mistake: Single tempering to save furnace time. — Why it fails: Retained austenite transforms in service to untempered martensite, which is brittle and grows dimensionally. — Fix: Two tempers minimum, three for large or critical inserts, with full cooling between cycles.
Mistake: Tempering below the secondary hardening peak to reach target hardness. — Why it fails: The die hardens further in service and toughness collapses. — Fix: Reach the target from the high-temperature side of the curve.
Mistake: Accepting a slow gas quench because hardness reads correctly. — Why it fails: Carbides precipitate on prior austenite grain boundaries; hardness is unaffected but impact toughness can halve, and the die cracks rather than crazes. — Fix: Specify a minimum cooling rate through the critical range and verify it on the furnace chart.
Mistake: Machining a full cavity from annealed stock straight into hardening. — Why it fails: Locked-in machining stresses release during austenitising and distort the cavity. — Fix: Stress relieve after roughing and re-cut to near-net before hardening.
Mistake: Nitriding large cosmetic cavity surfaces. — Why it fails: The brittle compound layer crazes under thermal cycling and prints a fine crack pattern onto every casting. — Fix: Restrict nitriding to cores, slides, gates and runners; keep cosmetic surfaces polished or thinly PVD coated.
Related Articles
Die Life and Thermal Fatigue: Heat Checking Explained
Die Casting Die Design: Structure, Slides and Ejection
Mold and Die Maintenance: Preventive Program Design
Heat Treatment of Aluminum Castings: T5, T6 and T7
Die Thermal Management: Cooling Lines and Die Temperature
References
NADCA Publication #207 — Special Quality Die Steels and Heat Treatment Acceptance Criteria — Primary purchasing and acceptance specification for die steel quality and heat treat validation. https://www.nadca.com
ASM International, ASM Handbook Volume 4: Heat Treating — Austenitising, quenching, tempering and secondary hardening behaviour of tool steels. https://www.asminternational.org
ASTM A681 — Standard Specification for Tool Steels Alloy — Chemistry and general requirements for H-series hot-work tool steels. https://www.astm.org
Roberts, G., Krauss, G. and Kennedy, R., Tool Steels, 5th edition — Reference text on tool steel metallurgy, alloy design and heat treat response.
ISO 4957 — Tool steels — European grade designations including 1.2344, 1.2343 and 1.2367. https://www.iso.org

← Back toIndustrial Manufacturing Knowledge BaseOpen industrial manufacturing knowledge base: aluminum & magnesium die casting, CNC machining, injection molding, tooling, materials, automotive manufacturing and supplier selection. 50+ engineering articles and reference tables.

Sections
Die Casting
CNC Machining
Tooling
Automotive
Materials
Supplier Selection
Reference
Glossary
Downloads

Project
GitHub Repository
Content License (CC BY 4.0)

© 2026 Industrial Manufacturing Knowledge Base. Content licensed under CC BY 4.0.
Content licensed under CC BY 4.0.
